Repository: P20230101/ultimate-brain-wiki

# 终极大脑 Wiki

这是一个从零搭建的中文 LLM Wiki / 第二大脑仓库。它把原始资料、编译后的知识页和维护协议分开，让 Obsidian 作为阅读与导航环境，让 LLM 作为维护者持续更新知识结构。

## 在线入口

GitHub Pages 启用后，入口页为 `index.md` 渲染出的站点首页。

## 结构

```text
.
├── AGENTS.md          # LLM 维护协议
├── index.md           # 内容索引与首页
├── log.md             # 追加式工作日志
├── raw/               # 原始资料，不可变
├── wiki/              # 编译后的知识页
└── schema/            # 模板与处理规范
```

## 使用方式

1. 把新资料放入 `raw/`。
2. 让 LLM 按 `AGENTS.md` 的 ingest 流程处理。
3. 在 Obsidian 中阅读 `index.md`、`log.md` 和 `wiki/` 页面。
4. 周期性运行 lint，检查矛盾、孤页、缺失来源和长期未验证问题。

# MatchID VFM 准备包

这里保存进入 MatchID VFM 前的轻量索引、字段映射、审计结果和逐帧合并状态。

## 本机保留但不提交 GitHub 的文件

`<实验编号>/merged/` 下的逐帧 `DIC全场—力.csv` 是 MatchID 全场数据，当前批次约 5 GB。它们仍保留在本机 Vault，供 MatchID 和后续 VFM 使用；Git 忽略这些文件，避免把大型派生数据写入仓库历史。

`_matchid_export/` 是用于重构/交叉验证的 MatchID 原始 CSV 导出副本，也只保留在本机。

## GitHub 中保留的入口

- `PA12_MatchID_VFM实验级索引.csv`：每个实验的输入、帧数和闭环状态。
- `PA12_MatchID_VFM闭环状态.json/.md`：机器可读和人类可读的门禁状态。
- `PA12_DIC_DAT质量审计.*`：逐帧 DAT 字段可用性审计。
- `<实验编号>_帧—力—时间索引.csv`：照片主索引、同步时间和 X/Y 力。
- `<实验编号>/<实验编号>_DIC全场—力状态.json`：逐实验合并状态和失败原因。
- `../处理记录/PA12_GPT交接文档.md`：下一次 GPT 的工作入口。

重新生成本机大文件的入口：

```powershell
python tools/matchid_prepare.py --config configs/pa12_rotated_batch.json
python tools/merge_matchid_exports.py --config configs/pa12_rotated_batch.json --experiment S16_XY_0.2
```

只有在实验闭环状态为 `MATCHID_VFM_INPUT_READY`、边界载荷和坐标定义确认后，才进入 MatchID VFM 和 J2 参数识别。

File: Agents/PA12实验数据处理/MatchID_VFM准备/S15_XY_0.2/S15_XY_0.2_BoundaryForces_blueprint.csv
frame_index,photo,time_role,photo_time_s,Boundary0_X2_N,Boundary1_Y2_N,Boundary2_Y1_N,Boundary3_X1_N
0,000000.jpg,reference,,0.000000,0.000000,0.000000,0.000000
1,000001.jpg,synchronized,0.105000000000,0.000000,0.000000,0.000000,0.000000
2,000002.jpg,synchronized,0.205014084507,18.000000,16.960000,18.700000,16.360000
3,000003.jpg,synchronized,0.305028169014,31.000000,30.960000,31.700000,30.360000
4,000004.jpg,synchronized,0.405042253521,46.000000,43.960000,44.700000,43.360000
5,000005.jpg,synchronized,0.505056338028,60.000000,58.960000,59.700000,57.360000
6,000006.jpg,synchronized,0.605070422535,75.000000,72.960000,73.700000,72.360000
7,000007.jpg,synchronized,0.705084507042,88.000000,85.960000,87.700000,86.360000
8,000008.jpg,synchronized,0.805098591549,103.000000,100.960000,102.700000,100.360000
9,000009.jpg,synchronized,0.905112676056,118.112676,115.185352,117.812676,115.472676
10,000010.jpg,synchronized,1.005126760563,134.000000,131.960000,133.700000,130.360000
11,000011.jpg,synchronized,1.105140845070,149.000000,144.960000,146.700000,144.360000
12,000012.jpg,synchronized,1.205154929577,162.000000,159.960000,161.700000,157.360000
13,000013.jpg,synchronized,1.305169014085,176.000000,172.960000,175.700000,171.360000
14,000014.jpg,synchronized,1.405183098592,191.000000,187.960000,190.700000,185.360000
15,000015.jpg,synchronized,1.505197183099,205.000000,201.960000,204.700000,199.360000
16,000016.jpg,synchronized,1.605211267606,219.000000,216.960000,219.700000,213.360000
17,000017.jpg,synchronized,1.705225352113,234.000000,229.960000,233.700000,227.360000
18,000018.jpg,synchronized,1.805239436620,247.000000,244.960000,246.700000,242.360000
19,000019.jpg,synchronized,1.905253521127,262.000000,257.960000,261.700000,255.360000
20,000020.jpg,synchronized,2.005267605634,275.535211,272.227606,275.235211,270.627606
21,000021.jpg,synchronized,2.105281690141,290.000000,287.960000,291.700000,284.360000
22,000022.jpg,synchronized,2.205295774648,304.000000,301.960000,305.700000,298.360000
23,000023.jpg,synchronized,2.305309859155,319.000000,314.960000,318.700000,312.360000
24,000024.jpg,synchronized,2.405323943662,332.000000,328.960000,332.700000,324.360000
25,000025.jpg,synchronized,2.505338028169,346.000000,341.960000,345.700000,337.360000
26,000026.jpg,synchronized,2.605352112676,360.000000,355.960000,359.700000,351.360000
27,000027.jpg,synchronized,2.705366197183,374.000000,368.960000,373.700000,365.360000
28,000028.jpg,synchronized,2.805380281690,387.000000,382.960000,386.700000,379.360000
29,000029.jpg,synchronized,2.905394366197,400.000000,395.960000,400.700000,392.360000
30,000030.jpg,synchronized,3.005408450704,414.000000,409.960000,414.700000,406.360000
31,000031.jpg,synchronized,3.105422535211,430.000000,425.960000,430.700000,422.360000
32,000032.jpg,synchronized,3.205436619718,443.000000,437.960000,442.700000,435.360000
33,000033.jpg,synchronized,3.305450704225,456.000000,451.960000,456.700000,447.360000
34,000034.jpg,synchronized,3.405464788732,470.000000,463.960000,470.700000,460.360000
35,000035.jpg,synchronized,3.505478873239,484.000000,477.960000,482.700000,474.360000
36,000036.jpg,synchronized,3.605492957746,497.000000,490.960000,495.700000,486.360000
37,000037.jpg,synchronized,3.705507042254,510.000000,503.960000,509.700000,499.360000
38,000038.jpg,synchronized,3.805521126761,523.000000,517.960000,522.700000,512.360000
39,000039.jpg,synchronized,3.905535211268,537.000000,529.960000,535.700000,526.360000
40,000040.jpg,synchronized,4.005549295775,550.000000,541.960000,548.700000,539.360000
41,000041.jpg,synchronized,4.105563380282,563.563380,556.086761,562.826761,554.050141
42,000042.jpg,synchronized,4.205577464789,577.000000,570.960000,577.700000,568.360000
43,000043.jpg,synchronized,4.305591549296,591.000000,582.960000,589.700000,581.360000
44,000044.jpg,synchronized,4.405605633803,604.000000,595.960000,602.700000,593.360000
45,000045.jpg,synchronized,4.505619718310,617.000000,608.960000,615.700000,605.360000
46,000046.jpg,synchronized,4.605633802817,630.000000,621.960000,628.700000,618.360000
47,000047.jpg,synchronized,4.705647887324,643.000000,634.960000,641.700000,630.360000
48,000048.jpg,synchronized,4.805661971831,655.000000,646.960000,654.700000,642.360000
49,000049.jpg,synchronized,4.905676056338,668.000000,659.960000,666.700000,655.360000
50,000050.jpg,synchronized,5.005690140845,681.000000,672.960000,679.700000,668.360000
51,000051.jpg,synchronized,5.105704225352,693.000000,685.960000,692.700000,681.360000
52,000052.jpg,synchronized,5.205718309859,706.718310,698.396620,706.136620,696.514930
53,000053.jpg,synchronized,5.305732394366,719.000000,710.960000,719.700000,709.360000
54,000054.jpg,synchronized,5.405746478873,733.000000,724.960000,732.700000,721.360000
55,000055.jpg,synchronized,5.505760563380,745.000000,735.960000,744.700000,733.360000
56,000056.jpg,synchronized,5.605774647887,758.000000,748.960000,756.700000,745.360000
57,000057.jpg,synchronized,5.705788732394,770.000000,760.960000,769.700000,757.360000
58,000058.jpg,synchronized,5.805802816901,782.000000,772.960000,781.700000,768.360000
59,000059.jpg,synchronized,5.905816901408,794.000000,785.960000,794.700000,780.360000
60,000060.jpg,synchronized,6.005830985915,806.000000,797.960000,806.700000,792.360000
61,000061.jpg,synchronized,6.105845070423,819.000000,809.960000,818.700000,804.360000
62,000062.jpg,synchronized,6.205859154930,831.000000,821.960000,830.700000,816.360000
63,000063.jpg,synchronized,6.305873239437,843.873239,834.706479,844.446479,831.852958
64,000064.jpg,synchronized,6.405887323944,856.000000,846.960000,856.700000,844.360000
65,000065.jpg,synchronized,6.505901408451,867.000000,858.960000,868.700000,855.360000
66,000066.jpg,synchronized,6.605915492958,879.000000,870.960000,880.700000,865.360000
67,000067.jpg,synchronized,6.705929577465,891.000000,883.960000,892.700000,878.360000
68,000068.jpg,synchronized,6.805943661972,902.000000,894.960000,903.700000,888.360000
69,000069.jpg,synchronized,6.905957746479,914.000000,905.960000,915.700000,900.360000
70,000070.jpg,synchronized,7.005971830986,926.000000,916.960000,926.700000,910.360000
71,000071.jpg,synchronized,7.105985915493,936.000000,929.960000,938.700000,921.360000
72,000072.jpg,synchronized,7.206000000000,949.000000,941.960000,950.700000,933.360000
73,000073.jpg,synchronized,7.306014084507,960.014085,950.988169,961.714085,944.416338
74,000074.jpg,synchronized,7.406028169014,971.000000,964.960000,974.700000,958.360000
75,000075.jpg,synchronized,7.506042253521,982.000000,976.960000,986.700000,969.360000
76,000076.jpg,synchronized,7.606056338028,993.000000,987.960000,997.700000,980.360000
77,000077.jpg,synchronized,7.706070422535,1005.000000,997.960000,1007.700000,991.360000
78,000078.jpg,synchronized,7.806084507042,1015.000000,1008.960000,1019.700000,1001.360000
79,000079.jpg,synchronized,7.906098591549,1026.000000,1020.960000,1030.700000,1011.360000
80,000080.jpg,synchronized,8.006112676056,1037.000000,1031.960000,1041.700000,1022.360000
81,000081.jpg,synchronized,8.106126760563,1048.000000,1041.960000,1052.700000,1032.360000
82,000082.jpg,synchronized,8.206140845070,1059.000000,1052.960000,1063.700000,1042.360000
83,000083.jpg,synchronized,8.306154929577,1069.000000,1062.960000,1073.700000,1052.360000
84,000084.jpg,synchronized,8.406169014085,1080.000000,1074.129014,1084.038028,1064.036056
85,000085.jpg,synchronized,8.506183098592,1091.000000,1085.960000,1096.700000,1077.360000
86,000086.jpg,synchronized,8.606197183099,1101.000000,1095.960000,1105.700000,1087.360000
87,000087.jpg,synchronized,8.706211267606,1110.000000,1106.960000,1116.700000,1096.360000
88,000088.jpg,synchronized,8.806225352113,1120.000000,1116.960000,1126.700000,1106.360000
89,000089.jpg,synchronized,8.906239436620,1130.000000,1126.960000,1136.700000,1116.360000
90,000090.jpg,synchronized,9.006253521127,1140.000000,1135.960000,1145.700000,1125.360000
91,000091.jpg,synchronized,9.106267605634,1150.000000,1145.960000,1156.700000,1135.360000
92,000092.jpg,synchronized,9.206281690141,1160.000000,1156.960000,1166.700000,1144.360000
93,000093.jpg,synchronized,9.306295774648,1170.000000,1164.960000,1175.700000,1153.360000
94,000094.jpg,synchronized,9.406309859155,1179.000000,1175.960000,1184.700000,1162.360000
95,000095.jpg,synchronized,9.506323943662,1188.000000,1185.283944,1195.023944,1172.331831
96,000096.jpg,synchronized,9.606338028169,1198.000000,1196.960000,1205.700000,1184.360000
97,000097.jpg,synchronized,9.706352112676,1207.000000,1204.960000,1214.700000,1193.360000
98,000098.jpg,synchronized,9.806366197183,1216.000000,1214.960000,1223.700000,1202.360000
99,000099.jpg,synchronized,9.906380281690,1225.000000,1222.960000,1232.700000,1211.360000
100,000100.jpg,synchronized,10.006394366197,1233.000000,1231.960000,1241.700000,1219.360000
101,000101.jpg,synchronized,10.106408450704,1243.000000,1240.960000,1249.700000,1228.360000
102,000102.jpg,synchronized,10.206422535211,1251.000000,1248.960000,1258.700000,1236.360000
103,000103.jpg,synchronized,10.306436619718,1260.000000,1258.960000,1267.700000,1244.360000
104,000104.jpg,synchronized,10.406450704225,1268.000000,1266.960000,1275.700000,1252.360000
105,000105.jpg,synchronized,10.506464788732,1276.000000,1274.960000,1283.700000,1260.360000
106,000106.jpg,synchronized,10.606478873239,1284.478873,1283.438873,1292.178873,1268.796620
107,000107.jpg,synchronized,10.706492957746,1293.000000,1291.960000,1300.700000,1279.360000
108,000108.jpg,synchronized,10.806507042254,1301.000000,1298.960000,1308.700000,1286.360000
109,000109.jpg,synchronized,10.906521126761,1308.000000,1307.960000,1315.700000,1294.360000
110,000110.jpg,synchronized,11.006535211268,1316.000000,1314.960000,1323.700000,1302.360000
111,000111.jpg,synchronized,11.106549295775,1323.000000,1321.960000,1330.700000,1308.360000
112,000112.jpg,synchronized,11.206563380282,1329.000000,1328.960000,1337.700000,1315.360000
113,000113.jpg,synchronized,11.306577464789,1337.000000,1335.960000,1345.700000,1322.360000
114,000114.jpg,synchronized,11.406591549296,1344.000000,1342.960000,1351.700000,1329.360000
115,000115.jpg,synchronized,11.506605633803,1351.000000,1349.960000,1358.700000,1335.360000
116,000116.jpg,synchronized,11.606619718310,1358.000000,1355.960000,1364.700000,1341.360000
117,000117.jpg,synchronized,11.706633802817,1364.000000,1363.593803,1372.333803,1349.261408
118,000118.jpg,synchronized,11.806647887324,1370.000000,1368.960000,1377.700000,1356.360000
119,000119.jpg,synchronized,11.906661971831,1377.000000,1373.960000,1383.700000,1362.360000
120,000120.jpg,synchronized,12.006676056338,1382.000000,1379.960000,1388.700000,1368.360000
121,000121.jpg,synchronized,12.106690140845,1387.000000,1385.960000,1394.700000,1373.360000
122,000122.jpg,synchronized,12.206704225352,1393.000000,1390.960000,1399.700000,1378.360000
123,000123.jpg,synchronized,12.306718309859,1398.000000,1395.960000,1404.700000,1383.360000
124,000124.jpg,synchronized,12.406732394366,1402.000000,1399.960000,1408.700000,1388.360000
125,000125.jpg,synchronized,12.506746478873,1408.000000,1404.960000,1413.700000,1392.360000
126,000126.jpg,synchronized,12.606760563380,1412.000000,1408.960000,1417.700000,1396.360000
127,000127.jpg,synchronized,12.706774647887,1417.000000,1412.960000,1421.700000,1400.360000
128,000128.jpg,synchronized,12.806788732394,1420.000000,1416.960000,1425.700000,1404.937465
129,000129.jpg,synchronized,12.906802816901,1424.000000,1420.960000,1429.700000,1409.360000
130,000130.jpg,synchronized,13.006816901408,1427.000000,1423.960000,1432.700000,1413.360000
131,000131.jpg,synchronized,13.106830985915,1431.000000,1425.960000,1435.700000,1417.360000
132,000132.jpg,synchronized,13.206845070423,1434.000000,1429.960000,1438.700000,1420.360000
133,000133.jpg,synchronized,13.306859154930,1436.000000,1431.960000,1440.700000,1422.360000
134,000134.jpg,synchronized,13.406873239437,1439.000000,1434.960000,1443.700000,1425.360000
135,000135.jpg,synchronized,13.506887323944,1442.000000,1437.960000,1445.700000,1427.360000
136,000136.jpg,synchronized,13.606901408451,1444.000000,1438.960000,1447.700000,1429.360000
137,000137.jpg,synchronized,13.706915492958,1446.000000,1440.960000,1449.700000,1431.360000
138,000138.jpg,synchronized,13.806929577465,1448.000000,1442.960000,1451.700000,1432.360000
139,000139.jpg,synchronized,13.906943661972,1451.000000,1443.960000,1452.700000,1436.247324
140,000140.jpg,synchronized,14.006957746479,1452.000000,1446.960000,1454.700000,1437.360000
141,000141.jpg,synchronized,14.106971830986,1453.000000,1446.960000,1455.700000,1439.360000
142,000142.jpg,synchronized,14.206985915493,1454.000000,1448.960000,1457.700000,1441.360000
143,000143.jpg,synchronized,14.307000000000,1456.000000,1449.960000,1458.700000,1443.360000
144,000144.jpg,synchronized,14.407014084507,1457.000000,1449.960000,1458.700000,1443.360000
145,000145.jpg,synchronized,14.507028169014,1458.000000,1451.960000,1460.700000,1444.360000
146,000146.jpg,synchronized,14.607042253521,1459.000000,1452.960000,1461.700000,1445.360000
147,000147.jpg,synchronized,14.707056338028,1461.000000,1453.960000,1462.700000,1447.360000
148,000148.jpg,synchronized,14.807070422535,1462.000000,1454.960000,1463.700000,1447.360000
149,000149.jpg,synchronized,14.907084507042,1463.000000,1455.960000,1463.700000,1448.275493
150,000150.jpg,synchronized,15.007098591549,1463.000000,1456.960000,1464.700000,1448.360000
151,000151.jpg,synchronized,15.107112676056,1465.000000,1457.960000,1465.700000,1450.360000
152,000152.jpg,synchronized,15.207126760563,1466.000000,1458.960000,1466.700000,1452.360000
153,000153.jpg,synchronized,15.307140845070,1466.000000,1458.960000,1467.700000,1453.360000
154,000154.jpg,synchronized,15.407154929577,1467.000000,1459.960000,1468.700000,1454.360000
155,000155.jpg,synchronized,15.507169014085,1468.000000,1460.960000,1468.700000,1455.360000
156,000156.jpg,synchronized,15.607183098592,1469.000000,1460.960000,1469.700000,1456.360000
157,000157.jpg,synchronized,15.707197183099,1470.000000,1461.960000,1470.700000,1456.360000
158,000158.jpg,synchronized,15.807211267606,1471.000000,1462.960000,1470.700000,1457.360000
159,000159.jpg,synchronized,15.907225352113,1472.000000,1463.960000,1471.700000,1457.360000
160,000160.jpg,synchronized,16.007239436620,1473.000000,1464.199437,1472.700000,1458.120563
161,000161.jpg,synchronized,16.107253521127,1474.000000,1465.960000,1472.700000,1458.360000
162,000162.jpg,synchronized,16.207267605634,1474.000000,1465.960000,1474.700000,1459.360000
163,000163.jpg,synchronized,16.307281690141,1476.000000,1466.960000,1475.700000,1461.360000
164,000164.jpg,synchronized,16.407295774648,1477.000000,1467.960000,1476.700000,1463.360000
165,000165.jpg,synchronized,16.507309859155,1478.000000,1468.960000,1477.700000,1464.360000
166,000166.jpg,synchronized,16.607323943662,1479.000000,1469.960000,1478.700000,1465.360000
167,000167.jpg,synchronized,16.707338028169,1480.000000,1471.960000,1479.700000,1466.360000
168,000168.jpg,synchronized,16.807352112676,1481.000000,1472.960000,1480.700000,1468.360000
169,000169.jpg,synchronized,16.907366197183,1482.000000,1472.960000,1481.700000,1469.360000
170,000170.jpg,synchronized,17.007380281690,1483.000000,1474.960000,1482.700000,1469.360000
171,000171.jpg,synchronized,17.107394366197,1484.394366,1476.960000,1484.700000,1469.965634
172,000172.jpg,synchronized,17.207408450704,1487.000000,1476.960000,1484.700000,1470.360000
173,000173.jpg,synchronized,17.307422535211,1488.000000,1477.960000,1485.700000,1473.360000
174,000174.jpg,synchronized,17.407436619718,1489.000000,1479.960000,1487.700000,1474.360000
175,000175.jpg,synchronized,17.507450704225,1490.000000,1480.960000,1488.700000,1475.360000
176,000176.jpg,synchronized,17.607464788732,1492.000000,1481.960000,1489.700000,1477.360000
177,000177.jpg,synchronized,17.707478873239,1492.000000,1482.960000,1491.700000,1479.360000
178,000178.jpg,synchronized,17.807492957746,1494.000000,1483.960000,1492.700000,1480.360000
179,000179.jpg,synchronized,17.907507042254,1495.000000,1485.960000,1494.700000,1482.360000
180,000180.jpg,synchronized,18.007521126761,1497.000000,1487.960000,1495.700000,1483.360000
181,000181.jpg,synchronized,18.107535211268,1498.000000,1487.960000,1496.700000,1485.360000
182,000182.jpg,synchronized,18.207549295775,1499.549296,1489.960000,1497.700000,1485.261408
183,000183.jpg,synchronized,18.307563380282,1502.000000,1491.960000,1499.700000,1485.360000
184,000184.jpg,synchronized,18.407577464789,1503.000000,1492.960000,1500.700000,1487.360000
185,000185.jpg,synchronized,18.507591549296,1505.000000,1493.960000,1502.700000,1490.360000
186,000186.jpg,synchronized,18.607605633803,1506.000000,1495.960000,1503.700000,1491.360000
187,000187.jpg,synchronized,18.707619718310,1507.000000,1497.960000,1504.700000,1493.360000
188,000188.jpg,synchronized,18.807633802817,1509.000000,1498.960000,1507.700000,1495.360000
189,000189.jpg,synchronized,18.907647887324,1510.000000,1500.960000,1507.700000,1497.360000
190,000190.jpg,synchronized,19.007661971831,1512.000000,1500.960000,1509.700000,1499.360000
191,000191.jpg,synchronized,19.107676056338,1513.000000,1501.960000,1510.700000,1499.360000
192,000192.jpg,synchronized,19.207690140845,1515.000000,1503.960000,1512.700000,1501.360000
193,000193.jpg,synchronized,19.307704225352,1517.000000,1505.960000,1513.995775,1501.951549
194,000194.jpg,synchronized,19.407718309859,1519.000000,1507.960000,1515.700000,1502.360000
195,000195.jpg,synchronized,19.507732394366,1520.000000,1508.960000,1516.700000,1504.360000
196,000196.jpg,synchronized,19.607746478873,1521.000000,1509.960000,1517.700000,1506.360000
197,000197.jpg,synchronized,19.707760563380,1523.000000,1511.960000,1519.700000,1508.360000
198,000198.jpg,synchronized,19.807774647887,1524.000000,1512.960000,1521.700000,1509.360000
199,000199.jpg,synchronized,19.907788732394,1526.000000,1514.960000,1522.700000,1511.360000
200,000200.jpg,synchronized,20.007802816901,1527.000000,1515.960000,1523.700000,1513.360000
201,000201.jpg,synchronized,20.107816901408,1529.000000,1517.960000,1525.700000,1516.360000
202,000202.jpg,synchronized,20.207830985915,1530.000000,1518.960000,1527.700000,1516.360000
203,000203.jpg,synchronized,20.307845070423,1531.000000,1520.960000,1528.700000,1517.360000
204,000204.jpg,synchronized,20.407859154930,1533.000000,1521.960000,1529.840845,1517.641690
205,000205.jpg,synchronized,20.507873239437,1535.000000,1522.960000,1531.700000,1519.360000
206,000206.jpg,synchronized,20.607887323944,1537.000000,1523.960000,1532.700000,1521.360000
207,000207.jpg,synchronized,20.707901408451,1538.000000,1525.960000,1533.700000,1522.360000
208,000208.jpg,synchronized,20.807915492958,1539.000000,1526.960000,1535.700000,1523.360000
209,000209.jpg,synchronized,20.907929577465,1541.000000,1528.960000,1536.700000,1525.360000
210,000210.jpg,synchronized,21.007943661972,1542.000000,1529.960000,1537.700000,1527.360000
211,000211.jpg,synchronized,21.107957746479,1543.000000,1530.960000,1539.700000,1528.360000
212,000212.jpg,synchronized,21.207971830986,1544.000000,1532.960000,1540.700000,1531.360000
213,000213.jpg,synchronized,21.307985915493,1545.000000,1533.960000,1542.700000,1532.360000
214,000214.jpg,synchronized,21.408000000000,1548.000000,1534.960000,1543.700000,1532.360000
215,000215.jpg,synchronized,21.508014084507,1548.000000,1536.960000,1544.700000,1532.360000
216,000216.jpg,synchronized,21.608028169014,1550.000000,1537.960000,1546.700000,1534.360000
217,000217.jpg,synchronized,21.708042253521,1551.000000,1539.960000,1547.700000,1535.360000
218,000218.jpg,synchronized,21.808056338028,1553.000000,1540.960000,1548.700000,1537.360000
219,000219.jpg,synchronized,21.908070422535,1554.000000,1541.960000,1549.700000,1538.360000
220,000220.jpg,synchronized,22.008084507042,1555.000000,1542.960000,1550.700000,1540.360000
221,000221.jpg,synchronized,22.108098591549,1556.000000,1544.960000,1552.700000,1541.360000
222,000222.jpg,synchronized,22.208112676056,1557.000000,1546.960000,1554.700000,1543.360000
223,000223.jpg,synchronized,22.308126760563,1559.000000,1546.960000,1555.700000,1545.360000
224,000224.jpg,synchronized,22.408140845070,1559.000000,1547.960000,1556.700000,1546.078310
225,000225.jpg,synchronized,22.508154929577,1561.000000,1549.960000,1557.700000,1545.360000
226,000226.jpg,synchronized,22.608169014085,1562.000000,1550.960000,1559.700000,1547.360000
227,000227.jpg,synchronized,22.708183098592,1564.000000,1551.960000,1560.700000,1548.360000
228,000228.jpg,synchronized,22.808197183099,1565.000000,1553.960000,1561.700000,1549.360000
229,000229.jpg,synchronized,22.908211267606,1566.000000,1554.960000,1563.700000,1551.360000
230,000230.jpg,synchronized,23.008225352113,1568.000000,1555.960000,1563.700000,1552.360000
231,000231.jpg,synchronized,23.108239436620,1569.000000,1556.960000,1565.700000,1553.360000
232,000232.jpg,synchronized,23.208253521127,1570.000000,1557.960000,1565.700000,1555.360000
233,000233.jpg,synchronized,23.308267605634,1571.000000,1559.960000,1567.700000,1556.360000
234,000234.jpg,synchronized,23.408281690141,1572.000000,1560.960000,1569.700000,1558.360000
235,000235.jpg,synchronized,23.508295774648,1573.000000,1561.960000,1569.700000,1560.064225
236,000236.jpg,synchronized,23.608309859155,1574.000000,1562.960000,1570.700000,1560.360000
237,000237.jpg,synchronized,23.708323943662,1575.000000,1563.960000,1572.700000,1561.360000
238,000238.jpg,synchronized,23.808338028169,1577.000000,1564.960000,1573.700000,1562.360000
239,000239.jpg,synchronized,23.908352112676,1578.000000,1566.960000,1574.700000,1563.360000
240,000240.jpg,synchronized,24.008366197183,1579.000000,1566.960000,1574.700000,1563.360000
241,000241.jpg,synchronized,24.108380281690,1580.000000,1568.960000,1576.700000,1565.360000
242,000242.jpg,synchronized,24.208394366197,1581.000000,1568.960000,1577.700000,1567.360000
243,000243.jpg,synchronized,24.308408450704,1583.000000,1570.960000,1578.700000,1568.360000
244,000244.jpg,synchronized,24.408422535211,1583.000000,1571.960000,1579.700000,1569.360000
245,000245.jpg,synchronized,24.508436619718,1584.000000,1572.960000,1581.700000,1570.360000
246,000246.jpg,synchronized,24.608450704225,1585.000000,1572.960000,1581.700000,1572.360000
247,000247.jpg,synchronized,24.708464788732,1587.000000,1573.960000,1582.700000,1574.360000
248,000248.jpg,synchronized,24.808478873239,1588.000000,1574.960000,1583.700000,1573.360000
249,000249.jpg,synchronized,24.908492957746,1589.000000,1575.960000,1584.700000,1574.360000
250,000250.jpg,synchronized,25.008507042254,1590.000000,1577.960000,1585.700000,1575.360000
251,000251.jpg,synchronized,25.108521126761,1591.000000,1577.960000,1586.700000,1576.360000
252,000252.jpg,synchronized,25.208535211268,1592.000000,1578.960000,1586.700000,1577.360000
253,000253.jpg,synchronized,25.308549295775,1593.000000,1579.960000,1587.700000,1579.360000
254,000254.jpg,synchronized,25.408563380282,1594.000000,1580.960000,1589.700000,1579.360000
255,000255.jpg,synchronized,25.508577464789,1595.000000,1581.960000,1589.700000,1581.360000
256,000256.jpg,synchronized,25.608591549296,1596.000000,1581.960000,1589.700000,1582.360000
257,000257.jpg,synchronized,25.708605633803,1597.000000,1582.960000,1591.305634,1583.360000
258,000258.jpg,synchronized,25.808619718310,1598.000000,1583.960000,1592.700000,1584.360000
259,000259.jpg,synchronized,25.908633802817,1599.000000,1584.960000,1593.700000,1585.360000
260,000260.jpg,synchronized,26.008647887324,1600.000000,1584.960000,1593.700000,1586.360000
261,000261.jpg,synchronized,26.108661971831,1600.000000,1585.960000,1594.700000,1586.360000
262,000262.jpg,synchronized,26.208676056338,1602.000000,1586.960000,1595.700000,1587.360000
263,000263.jpg,synchronized,26.308690140845,1602.000000,1587.960000,1595.700000,1587.360000
264,000264.jpg,synchronized,26.408704225352,1603.000000,1588.960000,1596.700000,1588.360000
265,000265.jpg,synchronized,26.508718309859,1604.000000,1588.960000,1596.700000,1589.360000
266,000266.jpg,synchronized,26.608732394366,1604.000000,1589.960000,1597.700000,1589.360000
267,000267.jpg,synchronized,26.708746478873,1605.000000,1590.960000,1598.700000,1591.360000
268,000268.jpg,synchronized,26.808760563380,1606.000000,1591.960000,1599.700000,1593.120563
269,000269.jpg,synchronized,26.908774647887,1607.000000,1591.960000,1599.700000,1593.360000
270,000270.jpg,synchronized,27.008788732394,1607.000000,1591.960000,1600.700000,1593.360000
271,000271.jpg,synchronized,27.108802816901,1608.000000,1591.960000,1601.700000,1594.360000
272,000272.jpg,synchronized,27.208816901408,1609.000000,1593.960000,1601.700000,1595.360000
273,000273.jpg,synchronized,27.308830985915,1609.000000,1593.960000,1602.700000,1595.360000
274,000274.jpg,synchronized,27.408845070423,1610.000000,1594.960000,1603.700000,1595.360000
275,000275.jpg,synchronized,27.508859154930,1610.000000,1595.960000,1603.700000,1595.360000
276,000276.jpg,synchronized,27.608873239437,1611.000000,1596.960000,1604.700000,1596.360000
277,000277.jpg,synchronized,27.708887323944,1612.000000,1596.960000,1604.700000,1597.360000
278,000278.jpg,synchronized,27.808901408451,1613.000000,1596.960000,1604.700000,1598.360000
279,000279.jpg,synchronized,27.908915492958,1612.084507,1597.960000,1606.615493,1600.275493
280,000280.jpg,synchronized,28.008929577465,1613.000000,1598.960000,1606.700000,1601.360000
281,000281.jpg,synchronized,28.108943661972,1614.000000,1597.960000,1606.700000,1601.360000
282,000282.jpg,synchronized,28.208957746479,1614.000000,1598.960000,1606.700000,1601.360000
283,000283.jpg,synchronized,28.308971830986,1614.000000,1599.960000,1607.700000,1600.360000
284,000284.jpg,synchronized,28.408985915493,1615.000000,1598.960000,1607.700000,1601.360000
