Repository: P20230101/ultimate-brain-wiki

# 终极大脑 Wiki

这是一个从零搭建的中文 LLM Wiki / 第二大脑仓库。它把原始资料、编译后的知识页和维护协议分开，让 Obsidian 作为阅读与导航环境，让 LLM 作为维护者持续更新知识结构。

## 在线入口

GitHub Pages 启用后，入口页为 `index.md` 渲染出的站点首页。

## 结构

```text
.
├── AGENTS.md          # LLM 维护协议
├── index.md           # 内容索引与首页
├── log.md             # 追加式工作日志
├── raw/               # 原始资料，不可变
├── wiki/              # 编译后的知识页
└── schema/            # 模板与处理规范
```

## 使用方式

1. 把新资料放入 `raw/`。
2. 让 LLM 按 `AGENTS.md` 的 ingest 流程处理。
3. 在 Obsidian 中阅读 `index.md`、`log.md` 和 `wiki/` 页面。
4. 周期性运行 lint，检查矛盾、孤页、缺失来源和长期未验证问题。

# PA12 自建 VFM 输出

本目录是 PA12 VFM 的自建主路径。它使用已经完成时间同步的 DIC 全场—Press 合并数据，不修改原始 JPG、DAT、XLS；MatchID 文件仅保留为历史格式、方向和载荷审计证据。

## 当前方法

1. 双轴十字试样和单轴长条试样均可进入自建 VFM 计算；单轴 Job Polygon 已接入，但实际厚度、有效宽度、标距、积分域和外功未独立确认，因此单轴结果强制保持复核状态。
2. 旋转后的 DIC 坐标中，机器 X 方向使用 `Eyy` 和竖直边界长度，机器 Y 方向使用 `Exx` 和水平边界长度。
3. `X=(X1_Press+X2_Press)/2`，`Y=(Y1_Press+Y2_Press)/2`；中心厚度使用 1 mm，外围 3 mm 仅作记录。
4. 虚功积分前将旋转后 DIC 应变映射到机器轴：机器 X 使用 `Eyy`，机器 Y 使用 `Exx`。阶段 1 当前固定工作假设 `ν=0.375`，在参考场点坐标集合审计后，用 ROI 内当前帧相邻完整网格单元拆分成两个三角形的逐点积分和加载初期内外虚功计算条件 `E`。真实 Job Polygon 使用 Polygon 内三角形；缺失单元不补足，矩形均值法只保留作回归基线。
5. 阶段 2 固定阶段 1 的条件 `E、ν`，用平面应力等效应力和 DIC 应变计算约化候选 `Y、H`，并导出 Linear、Ludwik、Swift、通用 Voce I/II 对比。此结果不是 MatchID 内部 J2 求解的复刻。

## 输出

每个实验目录包含：

- `内外虚功.csv/.png`：实验外功、阶段 1 内功和阶段 2 本构内功；
- `模型对比.csv`：等效塑性应变、等效应力和五类通用硬化模型；
- `应力空间.csv/.png`：双轴应力状态；
- `参数收敛.csv/.png`：累计拟合得到的 E、Y、H 稳定性；
- `结果.json`：机器可读的阶段状态、参数、质量门槛和限制。

汇总文件位于 `汇总/`。`SELF_VFM_CANDIDATE` 只是当前数据门槛下的候选结果，不等于论文最终材料参数；单轴阶段 B 复核见 [PA12自建VFM阶段B单轴Polygon复核](汇总/PA12自建VFM阶段B单轴Polygon复核.md)。

逐帧 CSV 还记录积分面积、矩形面积比、积分方法、有效三角形数、排除点数、逐点系数与均值基线系数。面积比低于配置中的 `0.95` 时自动标记为复核，程序不补足缺失面积。参考帧与当前帧没有稳定点 ID 时，程序按坐标集合审计并按匹配坐标扣除参考应变；交集不足时直接阻断该帧。

阶段 F 的 E–ν 剖面显示现有等双轴数据不能把 `ν=0.375` 作为已识别值；当前所有 E/Y/H 仅为固定 ν 条件候选。阶段 G 的 S22 横向应变关系仍因单轴轴向映射和弹性窗口未确认而不能作为独立 ν。阶段 H 从归档 STEP 确认 `tc1000` 中心平坦区尺寸为 `28.01×28.01 mm`，但 S16 实物—STEP 对应和 ROI 亚像素位置注册尚未证明，纵向单侧容差约 `0.59 pixel`。正式识别前须补独立 ν 约束、真实 ROI/厚度边界证据，并通过跨实验稳定性与留出门槛。阶段 B–H 的当前结论见[阶段 C](汇总/PA12自建VFM阶段C等双轴虚功与稳定性门槛.md)、[阶段 D](汇总/PA12自建VFM阶段D双口径残差与稳定性比较.md)、[阶段 E](汇总/PA12自建VFM阶段E S19单轴准入复核.md)、[阶段 F](汇总/PA12自建VFM阶段F泊松比可辨识性.md)、[阶段 G](汇总/PA12自建VFM阶段G S22单轴横向应变诊断.md)、[阶段 H](汇总/PA12自建VFM阶段H双轴ROI与厚度几何门槛.md)。

## 复现

```powershell
python tools/run_pa12_self_vfm.py --batch-config configs/pa12_rotated_batch.json --config configs/pa12_self_vfm.json
```

## 重要边界

- S15 的 ROI 与真实 1 mm 厚度过渡边界仍需人工核对。
- 阶段 A 的 S15 重算已完成 284 帧；面积比约 `0.895–0.923`，低于 `0.95` 门槛，因此状态为 `SELF_VFM_REVIEW_REQUIRED`。候选 `E/Y/H` 只用于方法复核，不是最终材料参数。
- 当前正式积分输出实际记录为 `pointwise_triangle`，并记录有效三角形数、积分面积和 ROI 面积比；真实 Polygon 不再使用外接矩形面积作为积分域。
- 阶段 A 已完成四组等双轴批处理：S15/S16/S17/S18 分别为 284/257/12/126 帧；四组面积门槛均未通过，S17 只有 4 个阶段 2 点，四组均保持复核状态。
- 阶段 B 已完成四组单轴 Polygon 复核：S19/S20/S21/S22 分别为 126/63/36/223 帧；四组均因单轴几何门控和面积/拟合问题保持复核。S20 的非正 E 被记录并阻断阶段 2，未取绝对值或补默认值。
- 当前四组等双轴实验的最小面积比低于 `0.95`，因此统一为 `SELF_VFM_REVIEW_REQUIRED`；在确认 DIC 有效场边界或修正 ROI 几何证据前，不得把候选参数作为正式材料参数。
- S23 力数据早于视觉断裂结束，不能补造断裂力。
- S24 是预载释放记录，不是完整拉伸实验。
- Voce I/II 在本目录中是通用文献形式，不声称等同于历史 MatchID 界面同名模型；正式使用前必须核对公式和参数定义。

File: Agents/PA12实验数据处理/VFM自建/实验结果/S15_XY_0.2/S15_XY_0.2_应力空间.csv
照片,时间/s,σx/MPa,σy/MPa,等效应力/MPa
000001.jpg,0.105000,0.00000000,0.00000000,0.00000000
000002.jpg,0.205000,0.59703244,0.61962097,0.60864116
000003.jpg,0.305000,1.06617900,1.08876753,1.07765083
000004.jpg,0.405000,1.55270135,1.54053829,1.54665569
000005.jpg,0.505100,2.03922371,2.06181225,2.05061129
000006.jpg,0.605100,2.56049767,2.54833461,2.55443785
000007.jpg,0.705100,3.02964422,3.01748117,3.02358104
000008.jpg,0.805100,3.53354238,3.53875512,3.53615163
000009.jpg,0.905100,4.05873201,4.04852678,4.05363903
000010.jpg,1.005100,4.59346609,4.61605463,4.60480191
000011.jpg,1.105100,5.09736424,5.06782539,5.08265919
000012.jpg,1.205200,5.54913500,5.58909934,5.56922472
000013.jpg,1.305200,6.03565736,6.05824590,6.04698327
000014.jpg,1.405200,6.53955552,6.57951986,6.55962899
000015.jpg,1.505200,7.02607788,7.06604221,7.04614505
000016.jpg,1.605200,7.51260023,7.58731617,7.55023547
000017.jpg,1.705200,8.01649839,8.05646273,8.03655508
000018.jpg,1.805200,8.50302075,8.54298508,8.52307319
000019.jpg,1.905300,8.98954311,9.02950744,9.00959175
000020.jpg,2.005300,9.49001503,9.51260357,9.50132944
000021.jpg,2.105300,9.97996362,10.07205535,10.02632669
000022.jpg,2.205300,10.46648598,10.55857771,10.51283437
000023.jpg,2.305300,10.97038413,11.01034847,10.99042080
000024.jpg,2.405300,11.40477910,11.49687083,11.45110270
000025.jpg,2.505300,11.87392565,11.94864159,11.91145937
000026.jpg,2.605400,12.36044801,12.43516395,12.39797483
000027.jpg,2.705400,12.84697037,12.90431050,12.87573620
000028.jpg,2.805400,13.31611693,13.37345706,13.34487939
000029.jpg,2.905400,13.76788769,13.84260362,13.80539730
000030.jpg,3.005400,14.25441005,14.32912598,14.29191449
000031.jpg,3.105400,14.81043560,14.88515153,14.84793456
000032.jpg,3.205400,15.26220636,15.30217070,15.28222772
000033.jpg,3.305500,15.69660132,15.78869305,15.74284921
000034.jpg,3.405500,16.16574788,16.24046381,16.20323505
000035.jpg,3.505500,16.65227024,16.69223457,16.67228833
000036.jpg,3.605500,17.08666520,17.14400534,17.11540731
000037.jpg,3.705500,17.53843596,17.61315189,17.57591304
000038.jpg,3.805500,17.99020672,18.08229845,18.03642892
000039.jpg,3.905500,18.47672908,18.51669342,18.49674363
000040.jpg,4.005500,18.92849984,18.95108838,18.93980421
000041.jpg,4.105600,19.41942735,19.44201588,19.43073146
000042.jpg,4.205600,19.90154456,19.95888469,19.93027649
000043.jpg,4.305600,20.37069111,20.37590385,20.37329798
000044.jpg,4.405600,20.80508608,20.82767461,20.81638954
000045.jpg,4.505600,21.23948104,21.27944538,21.25949138
000046.jpg,4.605600,21.69125180,21.73121614,21.71126155
000047.jpg,4.705600,22.12564676,22.18298690,22.15437248
000048.jpg,4.805700,22.54266593,22.61738186,22.58011660
000049.jpg,4.905700,22.99443669,23.05177682,23.02316031
000050.jpg,5.005700,23.44620745,23.50354758,23.47493004
000051.jpg,5.105700,23.88060241,23.95531834,23.91804790
000052.jpg,5.205700,24.38229801,24.40488655,24.39360012
000053.jpg,5.305700,24.81889553,24.85885986,24.83890181
000054.jpg,5.405700,25.27066629,25.32800642,25.29938509
000055.jpg,5.505800,25.68768545,25.72764979,25.70769092
000056.jpg,5.605800,26.12208041,26.16204475,26.14208549
000057.jpg,5.705800,26.53909958,26.59643971,26.56781605
000058.jpg,5.805800,26.93874294,27.01345888,26.97617851
000059.jpg,5.905800,27.35576211,27.46522964,27.41065981
000060.jpg,6.005800,27.77278127,27.88224880,27.82767652
000061.jpg,6.105800,28.20717623,28.29926796,28.25333466
000062.jpg,6.205900,28.62419540,28.71628713,28.67035219
000063.jpg,6.305900,29.11708074,29.17662343,29.14689770
000064.jpg,6.405900,29.54511272,29.60245285,29.57382447
000065.jpg,6.505900,29.92738028,30.01947201,29.97353225
000066.jpg,6.605900,30.30964785,30.43649118,30.37326816
000067.jpg,6.705900,30.74404281,30.87088614,30.80766032
000068.jpg,6.805900,31.10893458,31.25315371,31.18129428
000069.jpg,6.906000,31.52595374,31.65279707,31.58956640
000070.jpg,7.006000,31.90822131,32.03506464,31.97183169
000071.jpg,7.106000,32.27311308,32.46945960,32.37173294
000072.jpg,7.206000,32.70750804,32.88647877,32.79735964
000073.jpg,7.306000,33.09099925,33.23472893,33.16309769
000074.jpg,7.406000,33.52417057,33.70314129,33.61401327
000075.jpg,7.506000,33.90643814,34.12016046,34.01380289
000076.jpg,7.606100,34.28870570,34.50242802,34.39606486
000077.jpg,7.706100,34.68834907,34.84994399,34.76942817
000078.jpg,7.806100,35.03586504,35.24958736,35.14321361
000079.jpg,7.906100,35.40075681,35.64923072,35.52564548
000080.jpg,8.006100,35.78302437,36.03149829,35.90790611
000081.jpg,8.106100,36.14791614,36.39639006,36.27279139
000082.jpg,8.206100,36.51280791,36.77865763,36.64645600
000083.jpg,8.306200,36.86032388,37.12617360,36.99396517
000084.jpg,8.406200,37.25433846,37.49987562,37.37771190
000085.jpg,8.506200,37.67698641,37.92546033,37.80183584
000086.jpg,8.606200,38.02450238,38.25560050,38.14057654
000087.jpg,8.706200,38.33726675,38.63786806,38.48844782
000088.jpg,8.806200,38.68478272,38.98538403,38.83595591
000089.jpg,8.906200,39.03229869,39.33290000,39.18346415
000090.jpg,9.006300,39.36243886,39.64566438,39.50481308
000091.jpg,9.106300,39.70995483,40.01055615,39.86110558
000092.jpg,9.206300,40.04009500,40.37544791,40.20882032
000093.jpg,9.306300,40.37023517,40.67083649,40.52137208
000094.jpg,9.406300,40.68299955,41.01835246,40.85170836
000095.jpg,9.506300,41.01265024,41.35975020,41.18729716
000096.jpg,9.606300,41.39540728,41.74813599,41.57289394
000097.jpg,9.706400,41.70817166,42.04352457,41.87685520
000098.jpg,9.806400,42.02093603,42.37366474,42.19840605
000099.jpg,9.906400,42.33370040,42.66905331,42.50236912
000100.jpg,10.006400,42.61171318,42.98181769,42.79796566
000101.jpg,10.106400,42.94185335,43.27720626,43.11050807
000102.jpg,10.206400,43.21986613,43.57259484,43.39730560
000103.jpg,10.306400,43.51525470,43.90273501,43.71028296
000104.jpg,10.406500,43.79326748,44.18074778,43.98828760
000105.jpg,10.506500,44.07128025,44.45876056,44.26629234
000106.jpg,10.606500,44.36520043,44.75341494,44.56057601
000107.jpg,10.706500,44.69680900,45.04953771,44.87421308
000108.jpg,10.806500,44.95744597,45.31017468,45.13484406
000109.jpg,10.906500,45.21808295,45.58818746,45.40426653
000110.jpg,11.006500,45.49609573,45.84882444,45.67348162
000111.jpg,11.106500,45.72198111,46.09208562,45.90815227
000112.jpg,11.206600,45.94786649,46.33534679,46.14282684
000113.jpg,11.306600,46.20850347,46.59598377,46.40345697
000114.jpg,11.406600,46.45176464,46.82186915,46.63791830
000115.jpg,11.506600,46.67765002,47.06513033,46.87259138
000116.jpg,11.606600,46.90353541,47.27363991,47.08967849
000117.jpg,11.706600,47.14508347,47.53892676,47.34323376
000118.jpg,11.806600,47.37268196,47.72541067,47.55002754
000119.jpg,11.906700,47.59856734,47.91654446,47.75834982
000120.jpg,12.006700,47.78970113,48.10767824,47.94948044
000121.jpg,12.106700,47.96345911,48.31618782,48.14079265
000122.jpg,12.206700,48.15459290,48.48994581,48.32314209
000123.jpg,12.306700,48.32835088,48.66370379,48.49689695
000124.jpg,12.406700,48.48473307,48.80271018,48.64450108
000125.jpg,12.506700,48.65849105,48.97646816,48.81825629
000126.jpg,12.606800,48.79749744,49.11547455,48.95726047
000127.jpg,12.706800,48.95387963,49.25448094,49.10487035
000128.jpg,12.806800,49.08554411,49.39348733,49.24023792
000129.jpg,12.906800,49.23189240,49.53249372,49.38287924
000130.jpg,13.006800,49.35352299,49.63674851,49.49574351
000131.jpg,13.106800,49.49252938,49.72362750,49.60848215
000132.jpg,13.206800,49.59678417,49.84525809,49.72148677
000133.jpg,13.306900,49.66628736,49.91476128,49.79098931
000134.jpg,13.406900,49.77054216,50.01901607,49.89524313
000135.jpg,13.506900,49.85742115,50.10589507,49.98212132
000136.jpg,13.606900,49.92692434,50.15802246,50.04287361
000137.jpg,13.706900,49.99642754,50.22752566,50.11237625
000138.jpg,13.806900,50.04855493,50.29702885,50.17325334
000139.jpg,13.906900,50.16822769,50.33178045,50.25020369
000140.jpg,14.007000,50.20493712,50.41865944,50.31213873
000141.jpg,14.107000,50.25706451,50.43603524,50.34678845
000142.jpg,14.207000,50.30919191,50.50553843,50.40765197
000143.jpg,14.307000,50.37869510,50.54029003,50.45968663
000144.jpg,14.407000,50.39607090,50.54029003,50.46833501
000145.jpg,14.507000,50.43082250,50.60979322,50.52054561
000146.jpg,14.607000,50.46557409,50.64454482,50.55529705
000147.jpg,14.707100,50.53507729,50.67929642,50.60734097
000148.jpg,14.807100,50.55245309,50.71404801,50.63344395
000149.jpg,14.907100,50.58573629,50.73142381,50.65873717
000150.jpg,15.007100,50.58720468,50.76617541,50.67692707
000151.jpg,15.107100,50.65670788,50.80092701,50.72897119
000152.jpg,15.207100,50.70883527,50.83567860,50.77237577
000153.jpg,15.307100,50.72621107,50.85305440,50.78975153
000154.jpg,15.407200,50.76096267,50.88780600,50.82450305
000155.jpg,15.507200,50.79571427,50.90518180,50.85053640
000156.jpg,15.607200,50.83046586,50.92255760,50.87657424
000157.jpg,15.707200,50.84784166,50.95730919,50.90266371
000158.jpg,15.807200,50.88259326,50.97468499,50.92870157
000159.jpg,15.907200,50.89996906,51.00943659,50.95479101
000160.jpg,16.007200,50.93056026,51.03097278,50.98084069
000161.jpg,16.107300,50.95209645,51.06156398,51.00691832
000162.jpg,16.207300,50.96947225,51.09631558,51.03301214
000163.jpg,16.307300,51.03897545,51.13106718,51.08508357
000164.jpg,16.407300,51.09110284,51.16581877,51.12850175
000165.jpg,16.507300,51.12585444,51.20057037,51.16325332
000166.jpg,16.607300,51.16060603,51.23532197,51.19800489
000167.jpg,16.707300,51.19535763,51.28744936,51.24146556
000168.jpg,16.807400,51.24748503,51.32220096,51.28488381
000169.jpg,16.907400,51.28223662,51.33957676,51.31093072
000170.jpg,17.007400,51.29961242,51.39170415,51.34572023
000171.jpg,17.107400,51.33436402,51.46120735,51.39790307
000172.jpg,17.207400,51.38649141,51.46120735,51.42389009
000173.jpg,17.307400,51.45599461,51.49595895,51.47598841
000174.jpg,17.407400,51.49074621,51.56546214,51.52814480
000175.jpg,17.507500,51.52549780,51.60021374,51.56289637
000176.jpg,17.607500,51.59500100,51.63496533,51.61499477
000177.jpg,17.707500,51.62975259,51.68709273,51.65844653
000178.jpg,17.807500,51.68187999,51.72184433,51.70187374
000179.jpg,17.907500,51.73400738,51.79134752,51.76270127
000180.jpg,18.007500,51.78613478,51.84347492,51.81482864
000181.jpg,18.107500,51.83826218,51.86085071,51.84956013
000182.jpg,18.207500,51.86346932,51.91297811,51.88824143
000183.jpg,18.307600,51.90776537,51.98248130,51.94516364
000184.jpg,18.407600,51.95989276,52.01723290,51.98858655
000185.jpg,18.507600,52.04677176,52.06936030,52.05806970
000186.jpg,18.607600,52.08152335,52.12148769,52.10151702
000187.jpg,18.707600,52.13365075,52.17361509,52.15364440
000188.jpg,18.807600,52.20315394,52.24311828,52.22314758
000189.jpg,18.907600,52.25528134,52.27786988,52.26657927
000190.jpg,19.007700,52.32478453,52.31262147,52.31870406
000191.jpg,19.107700,52.34216033,52.34737307,52.34476690
000192.jpg,19.207700,52.41166353,52.41687627,52.41427009
000193.jpg,19.307700,52.45669378,52.47414297,52.46542055
000194.jpg,19.407700,52.49854252,52.53850685,52.51853609
000195.jpg,19.507700,52.55066991,52.57325845,52.56196782
000196.jpg,19.607700,52.60279731,52.60801005,52.60540387
000197.jpg,19.707800,52.67230050,52.67751324,52.67490707
000198.jpg,19.807800,52.70705210,52.72964064,52.71835000
000199.jpg,19.907800,52.77655529,52.78176803,52.77916186
000200.jpg,20.007800,52.82868269,52.81651963,52.82260221
000201.jpg,20.107800,52.91556168,52.88602282,52.90079844
000202.jpg,20.207800,52.93293748,52.93815022,52.93554404
000203.jpg,20.307800,52.96768908,52.99027762,52.97898696
000204.jpg,20.407900,53.00733526,53.02747652,53.01740876
000205.jpg,20.507900,53.07194387,53.07715661,53.07455043
000206.jpg,20.607900,53.14144706,53.11190820,53.12668379
000207.jpg,20.707900,53.17619866,53.16403560,53.17011817
000208.jpg,20.807900,53.21095026,53.21616300,53.21355682
000209.jpg,20.907900,53.28045345,53.26829039,53.27437296
000210.jpg,21.007900,53.33258085,53.30304199,53.31781755
000211.jpg,21.108000,53.36733244,53.35516938,53.36125195
000212.jpg,21.208000,53.43683564,53.40729678,53.42207233
000213.jpg,21.308000,53.47158723,53.45942417,53.46550674
000214.jpg,21.408000,53.52371463,53.49417577,53.50895132
000215.jpg,21.508000,53.52371463,53.54630317,53.53501247
000216.jpg,21.608000,53.59321782,53.59843056,53.59582438
000217.jpg,21.708000,53.62796942,53.65055796,53.63926726
000218.jpg,21.808100,53.69747261,53.68530955,53.69139212
000219.jpg,21.908100,53.73222421,53.72006115,53.72614371
000220.jpg,22.008100,53.78435161,53.75481275,53.76958826
000221.jpg,22.108100,53.81910320,53.82431594,53.82170976
000222.jpg,22.208100,53.87123060,53.89381914,53.88252842
000223.jpg,22.308100,53.94073379,53.91119494,53.92597043
000224.jpg,22.408100,53.95321500,53.94594653,53.94958113
000225.jpg,22.508200,53.97548539,53.99807393,53.98678320
000226.jpg,22.608200,54.02761278,54.05020132,54.03891059
000227.jpg,22.708200,54.07974018,54.08495292,54.08234674
000228.jpg,22.808200,54.11449178,54.13708032,54.12578958
000229.jpg,22.908200,54.16661917,54.18920771,54.17791697
000230.jpg,23.008200,54.21874657,54.20658351,54.21266606
000231.jpg,23.108200,54.25349817,54.25871090,54.25610472
000232.jpg,23.208300,54.30562556,54.27608670,54.29086216
000233.jpg,23.308300,54.34037716,54.34558990,54.34298371
000234.jpg,23.408300,54.39250455,54.39771729,54.39511111
000235.jpg,23.508300,54.43949264,54.41509309,54.42729697
000236.jpg,23.608300,54.46200775,54.44984469,54.45592724
000237.jpg,23.708300,54.49675934,54.50197208,54.49936590
000238.jpg,23.808300,54.54888674,54.53672368,54.54280623
000239.jpg,23.908400,54.58363834,54.58885108,54.58624489
000240.jpg,24.008400,54.60101414,54.58885108,54.59493362
000241.jpg,24.108400,54.65314153,54.65835427,54.65574809
000242.jpg,24.208400,54.70526893,54.67573007,54.69050548
000243.jpg,24.308400,54.75739632,54.72785746,54.74263287
000244.jpg,24.408400,54.77477212,54.76260906,54.76869160
000245.jpg,24.508400,54.80952372,54.81473646,54.81213027
000246.jpg,24.608500,54.86165111,54.81473646,54.83820884
000247.jpg,24.708500,54.93115431,54.84948805,54.89036674
000248.jpg,24.808500,54.93115431,54.88423965,54.90771201
000249.jpg,24.908500,54.96590590,54.91899125,54.94246360
000250.jpg,25.008500,55.00065750,54.97111864,54.98589402
000251.jpg,25.108500,55.03540910,54.98849444,55.01196677
000252.jpg,25.208500,55.07016069,55.00587024,55.03804363
000253.jpg,25.308500,55.12228809,55.04062184,55.08150037
000254.jpg,25.408600,55.13966389,55.09274923,55.11622154
000255.jpg,25.508600,55.19179128,55.11012503,55.15100351
000256.jpg,25.608600,55.22654288,55.11012503,55.16842608
000257.jpg,25.708600,55.26129448,55.15540000,55.20842341
000258.jpg,25.808600,55.29604607,55.19700402,55.24659163
000259.jpg,25.908600,55.33079767,55.23175562,55.28134319
000260.jpg,26.008600,55.36554927,55.23175562,55.29877384
000261.jpg,26.108700,55.36554927,55.26650722,55.31609474
000262.jpg,26.208700,55.41767666,55.30125881,55.35955955
000263.jpg,26.308700,55.41767666,55.31863461,55.36822208
000264.jpg,26.408700,55.45242826,55.35338621,55.40297363
000265.jpg,26.508700,55.48717986,55.35338621,55.42040416
000266.jpg,26.608700,55.48717986,55.38813781,55.43772519
000267.jpg,26.708700,55.53930725,55.42288940,55.48118993
000268.jpg,26.808800,55.58727426,55.45764100,55.52257113
000269.jpg,26.908800,55.60881045,55.45764100,55.53338004
000270.jpg,27.008800,55.60881045,55.47501680,55.54203448
000271.jpg,27.108800,55.64356204,55.49239260,55.56813154
000272.jpg,27.208800,55.67831364,55.52714419,55.60288304
000273.jpg,27.308800,55.67831364,55.54451999,55.61153753
000274.jpg,27.408800,55.69568944,55.57927159,55.63757186
000275.jpg,27.508900,55.69568944,55.59664739,55.64623452
000276.jpg,27.608900,55.73044104,55.63139899,55.68098607
000277.jpg,27.708900,55.76519263,55.63139899,55.69841633
000278.jpg,27.808900,55.79994423,55.63139899,55.71586281
000279.jpg,27.908900,55.81732003,55.68205799,55.74981207
000280.jpg,28.008900,55.85207163,55.70090218,55.77664054
000281.jpg,28.108900,55.86944742,55.68352638,55.77671930
000282.jpg,28.209000,55.86944742,55.70090218,55.78536576
000283.jpg,28.309000,55.85207163,55.73565378,55.79395379
000284.jpg,28.409000,55.88682322,55.71827798,55.80274150
