Repository: P20230101/ultimate-brain-wiki

# 终极大脑 Wiki

这是一个从零搭建的中文 LLM Wiki / 第二大脑仓库。它把原始资料、编译后的知识页和维护协议分开，让 Obsidian 作为阅读与导航环境，让 LLM 作为维护者持续更新知识结构。

## 在线入口

GitHub Pages 启用后，入口页为 `index.md` 渲染出的站点首页。

## 结构

```text
.
├── AGENTS.md          # LLM 维护协议
├── index.md           # 内容索引与首页
├── log.md             # 追加式工作日志
├── raw/               # 原始资料，不可变
├── wiki/              # 编译后的知识页
└── schema/            # 模板与处理规范
```

## 使用方式

1. 把新资料放入 `raw/`。
2. 让 LLM 按 `AGENTS.md` 的 ingest 流程处理。
3. 在 Obsidian 中阅读 `index.md`、`log.md` 和 `wiki/` 页面。
4. 周期性运行 lint，检查矛盾、孤页、缺失来源和长期未验证问题。

# PA12 自建 VFM 输出

本目录是 PA12 VFM 的自建主路径。它使用已经完成时间同步的 DIC 全场—Press 合并数据，不修改原始 JPG、DAT、XLS；MatchID 文件仅保留为历史格式、方向和载荷审计证据。

## 当前方法

1. 双轴十字试样和单轴长条试样均可进入自建 VFM 计算；单轴 Job Polygon 已接入，但实际厚度、有效宽度、标距、积分域和外功未独立确认，因此单轴结果强制保持复核状态。
2. 旋转后的 DIC 坐标中，机器 X 方向使用 `Eyy` 和竖直边界长度，机器 Y 方向使用 `Exx` 和水平边界长度。
3. `X=(X1_Press+X2_Press)/2`，`Y=(Y1_Press+Y2_Press)/2`；中心厚度使用 1 mm，外围 3 mm 仅作记录。
4. 虚功积分前将旋转后 DIC 应变映射到机器轴：机器 X 使用 `Eyy`，机器 Y 使用 `Exx`。阶段 1 当前固定工作假设 `ν=0.375`，在参考场点坐标集合审计后，用 ROI 内当前帧相邻完整网格单元拆分成两个三角形的逐点积分和加载初期内外虚功计算条件 `E`。真实 Job Polygon 使用 Polygon 内三角形；缺失单元不补足，矩形均值法只保留作回归基线。
5. 阶段 2 固定阶段 1 的条件 `E、ν`，用平面应力等效应力和 DIC 应变计算约化候选 `Y、H`，并导出 Linear、Ludwik、Swift、通用 Voce I/II 对比。此结果不是 MatchID 内部 J2 求解的复刻。

## 输出

每个实验目录包含：

- `内外虚功.csv/.png`：实验外功、阶段 1 内功和阶段 2 本构内功；
- `模型对比.csv`：等效塑性应变、等效应力和五类通用硬化模型；
- `应力空间.csv/.png`：双轴应力状态；
- `参数收敛.csv/.png`：累计拟合得到的 E、Y、H 稳定性；
- `结果.json`：机器可读的阶段状态、参数、质量门槛和限制。

汇总文件位于 `汇总/`。`SELF_VFM_CANDIDATE` 只是当前数据门槛下的候选结果，不等于论文最终材料参数；单轴阶段 B 复核见 [PA12自建VFM阶段B单轴Polygon复核](汇总/PA12自建VFM阶段B单轴Polygon复核.md)。

逐帧 CSV 还记录积分面积、矩形面积比、积分方法、有效三角形数、排除点数、逐点系数与均值基线系数。面积比低于配置中的 `0.95` 时自动标记为复核，程序不补足缺失面积。参考帧与当前帧没有稳定点 ID 时，程序按坐标集合审计并按匹配坐标扣除参考应变；交集不足时直接阻断该帧。

阶段 F 的 E–ν 剖面显示现有等双轴数据不能把 `ν=0.375` 作为已识别值；当前所有 E/Y/H 仅为固定 ν 条件候选。阶段 G 的 S22 横向应变关系仍因单轴轴向映射和弹性窗口未确认而不能作为独立 ν。阶段 H 从归档 STEP 确认 `tc1000` 中心平坦区尺寸为 `28.01×28.01 mm`，但 S16 实物—STEP 对应和 ROI 亚像素位置注册尚未证明，纵向单侧容差约 `0.59 pixel`。正式识别前须补独立 ν 约束、真实 ROI/厚度边界证据，并通过跨实验稳定性与留出门槛。阶段 B–H 的当前结论见[阶段 C](汇总/PA12自建VFM阶段C等双轴虚功与稳定性门槛.md)、[阶段 D](汇总/PA12自建VFM阶段D双口径残差与稳定性比较.md)、[阶段 E](汇总/PA12自建VFM阶段E S19单轴准入复核.md)、[阶段 F](汇总/PA12自建VFM阶段F泊松比可辨识性.md)、[阶段 G](汇总/PA12自建VFM阶段G S22单轴横向应变诊断.md)、[阶段 H](汇总/PA12自建VFM阶段H双轴ROI与厚度几何门槛.md)。

## 复现

```powershell
python tools/run_pa12_self_vfm.py --batch-config configs/pa12_rotated_batch.json --config configs/pa12_self_vfm.json
```

## 重要边界

- S15 的 ROI 与真实 1 mm 厚度过渡边界仍需人工核对。
- 阶段 A 的 S15 重算已完成 284 帧；面积比约 `0.895–0.923`，低于 `0.95` 门槛，因此状态为 `SELF_VFM_REVIEW_REQUIRED`。候选 `E/Y/H` 只用于方法复核，不是最终材料参数。
- 当前正式积分输出实际记录为 `pointwise_triangle`，并记录有效三角形数、积分面积和 ROI 面积比；真实 Polygon 不再使用外接矩形面积作为积分域。
- 阶段 A 已完成四组等双轴批处理：S15/S16/S17/S18 分别为 284/257/12/126 帧；四组面积门槛均未通过，S17 只有 4 个阶段 2 点，四组均保持复核状态。
- 阶段 B 已完成四组单轴 Polygon 复核：S19/S20/S21/S22 分别为 126/63/36/223 帧；四组均因单轴几何门控和面积/拟合问题保持复核。S20 的非正 E 被记录并阻断阶段 2，未取绝对值或补默认值。
- 当前四组等双轴实验的最小面积比低于 `0.95`，因此统一为 `SELF_VFM_REVIEW_REQUIRED`；在确认 DIC 有效场边界或修正 ROI 几何证据前，不得把候选参数作为正式材料参数。
- S23 力数据早于视觉断裂结束，不能补造断裂力。
- S24 是预载释放记录，不是完整拉伸实验。
- Voce I/II 在本目录中是通用文献形式，不声称等同于历史 MatchID 界面同名模型；正式使用前必须核对公式和参数定义。

File: Agents/PA12实验数据处理/VFM自建/实验结果/S15_XY_0.2/S15_XY_0.2_内外虚功.csv (part 1 of 4)
实验编号,照片,时间/s,点数,参考帧点数,当前帧点数,匹配点数,参考帧缺失点数,当前帧新增点数,平均exx,平均eyy,平均exy,X向力/N,Y向力/N,边界σx/MPa,边界σy/MPa,等效应力/MPa,等效塑性应变,X虚场系数/N每MPa,Y虚场系数/N每MPa,基线X虚场系数/N每MPa,基线Y虚场系数/N每MPa,积分面积/mm2,面积比,有效三角形数,排除点数,积分方法,基线方法,逐点/基线系数差异X/%,逐点/基线系数差异Y/%,阶段1内部虚功X/N,阶段1外部虚功X/N,阶段1残差X/N,阶段1内部虚功Y/N,阶段1外部虚功Y/N,阶段1残差Y/N,阶段2模型等效应力/MPa,阶段2内部虚功X/N,阶段2残差X/N,阶段2内部虚功Y/N,阶段2残差Y/N
S15_XY_0.2,000001.jpg,0.105000,100489,100489,100489,100489,0,0,0,0,0,0.00000000,0.00000000,0.00000000,0.00000000,0.00000000,0,0,0,0,0,763.89353661,0.92253398,199712,0,pointwise_triangle,mean_strain_rectangle,,,0.00000000,0.00000000,0.00000000,0.00000000,0.00000000,0.00000000,,0.00000000,0.00000000,0.00000000,0.00000000
S15_XY_0.2,000002.jpg,0.205000,100489,100489,100489,100489,0,0,-0.0001284675609,-0.0001847552215,-3.845380837e-05,17.18000000,17.83000000,0.59703244,0.61962097,0.60864116,0.0005308224935,-0.005825735433,-0.00713409533,-0.007799539869,-0.00662156579,763.89353661,0.92253398,199712,0,pointwise_triangle,mean_strain_rectangle,-25.30667795,7.74030730,-20.60169788,17.18000000,-37.78169788,-25.22848460,17.83000000,-43.05848460,,0.00000000,-17.18000000,0.00000000,-17.83000000
S15_XY_0.2,000003.jpg,0.305000,100489,100489,100489,100489,0,0,-0.0001176617906,-0.000126419954,1.931772337e-05,30.68000000,31.33000000,1.06617900,1.08876753,1.07765083,0.0006253387407,-0.004730061736,-0.004966031841,-0.005710534182,-0.005527245529,763.89353661,0.92253398,199712,0,pointwise_triangle,mean_strain_rectangle,-17.16953992,-10.15358708,-16.72703884,30.68000000,-47.40703884,-17.56150598,31.33000000,-48.89150598,,0.00000000,-30.68000000,0.00000000,-31.33000000
S15_XY_0.2,000004.jpg,0.405000,100489,100489,100489,100489,0,0,-0.0001956742317,-0.0001599357138,1.141054402e-05,44.68000000,44.33000000,1.55270135,1.54053829,1.54665569,0.0009025739692,-0.007521448077,-0.007256208945,-0.00781236419,-0.008560290952,763.89353661,0.92253398,199712,0,pointwise_triangle,mean_strain_rectangle,-3.72379098,-15.23408508,-26.59829007,44.68000000,-71.27829007,-25.66031811,44.33000000,-69.99031811,,0.00000000,-44.68000000,0.00000000,-44.33000000
S15_XY_0.2,000005.jpg,0.505100,100489,100489,100489,100489,0,0,-0.0001827271404,-0.0001554917226,4.749934386e-05,58.68000000,59.33000000,2.03922371,2.06181225,2.05061129,0.001064641246,-0.006975111488,-0.006616061006,-0.007500987717,-0.008070963727,763.89353661,0.92253398,199712,0,pointwise_triangle,mean_strain_rectangle,-7.01075976,-18.02638161,-24.66626595,58.68000000,-83.34626595,-23.39654651,59.33000000,-82.72654651,34.21971992,979.22662077,920.54662077,990.07354142,930.74354142
S15_XY_0.2,000006.jpg,0.605100,100489,100489,100489,100489,0,0,-0.0002157728534,-0.0001407042611,9.532089306e-06,73.68000000,73.33000000,2.56049767,2.54833461,2.55443785,0.001260100053,-0.007874275928,-0.006693360509,-0.007420781896,-0.008991798615,763.89353661,0.92253398,199712,0,pointwise_triangle,mean_strain_rectangle,6.11113544,-25.56149447,-27.84600426,73.68000000,-101.52600426,-23.66990273,73.33000000,-96.99990273,34.24993063,987.90224440,914.22224440,983.20944057,909.87944057
S15_XY_0.2,000007.jpg,0.705100,100487,100489,100487,100487,2,0,-0.0001072204905,-0.0001497046828,7.126669244e-06,87.18000000,86.83000000,3.02964422,3.01748117,3.02358104,0.001325982422,-0.004520497137,-0.005440581647,-0.006359101598,-0.005470003051,763.84763690,0.92247854,199700,0,pointwise_triangle,mean_strain_rectangle,-28.91295937,-0.53786814,-15.98595016,87.18000000,-103.16595016,-19.23966865,86.83000000,-106.06966865,34.26011361,987.83418146,900.65418146,983.86834109,897.03834109
S15_XY_0.2,000008.jpg,0.805100,100489,100489,100489,100489,0,0,-5.46315562e-05,-2.885635314e-05,5.52001519e-05,101.68000000,101.83000000,3.53354238,3.53875512,3.53615163,0.001335044418,-0.001509658784,-0.001365761043,-0.001652226987,-0.002191643988,763.89353661,0.92253398,199712,0,pointwise_triangle,mean_strain_rectangle,-8.62885086,-37.68326193,-5.33864514,101.68000000,-107.01864514,-4.82977587,101.83000000,-106.65977587,34.26151426,985.17007557,883.49007557,986.62341459,884.79341459
S15_XY_0.2,000009.jpg,0.905100,100489,100489,100489,100489,0,0,0.0001041682104,-1.473842344e-05,-4.284648028e-05,116.79267600,116.49901400,4.05873201,4.04852678,4.05363903,0.001346204975,0.003466725823,0.001055745016,0.000814496486,0.003302944771,763.89353661,0.92253398,199712,0,pointwise_triangle,mean_strain_rectangle,325.62808830,-68.03624980,12.25947159,116.79267600,-104.53320441,3.73345822,116.49901400,-112.76555578,34.26323927,987.18592720,870.39325120,984.70375962,868.20474562
S15_XY_0.2,000010.jpg,1.005100,100489,100489,100489,100489,0,0,0.0001332597376,8.289545655e-05,3.853494133e-05,132.18000000,132.83000000,4.59346609,4.61605463,4.60480191,0.001412414142,0.005748706122,0.004648467617,0.004449000471,0.005503011546,763.89353661,0.92253398,199712,0,pointwise_triangle,mean_strain_rectangle,29.21343029,-15.52865956,20.32929715,132.18000000,-111.85070285,16.43849546,132.83000000,-116.39150454,34.27347277,983.81379242,851.63379242,988.65173284,855.82173284
S15_XY_0.2,000011.jpg,1.105100,100489,100489,100489,100489,0,0,0.0002903789006,0.000181911067,6.572225701e-05,146.68000000,145.83000000,5.09736424,5.06782539,5.08265919,0.001328255716,0.01140081845,0.009229442193,0.009737369069,0.01200735675,763.89353661,0.92253398,199712,0,pointwise_triangle,mean_strain_rectangle,17.08315015,-23.13510474,40.31700717,146.68000000,-106.36299283,32.63831354,145.83000000,-113.19168646,34.26046498,988.71964715,842.03964715,982.99008824,837.16008824
S15_XY_0.2,000012.jpg,1.205200,100487,100489,100487,100487,2,0,0.0004185378332,0.0002670474645,7.805291724e-06,159.68000000,160.83000000,5.54913500,5.58909934,5.56922472,0.001285384531,0.01657453759,0.01357367902,0.01419735708,0.01736770962,763.84763690,0.92247854,199700,0,pointwise_triangle,mean_strain_rectangle,16.74382420,-21.84531337,58.61296310,159.68000000,-101.06703690,48.00094986,160.83000000,-112.82905014,34.25383868,982.12107394,822.44107394,989.19421544,828.36421544
S15_XY_0.2,000013.jpg,1.305200,100489,100489,100489,100489,0,0,0.0004379187352,0.000424999949,3.565194171e-05,173.68000000,174.33000000,6.03565736,6.05824590,6.04698327,0.001275189805,0.01922502018,0.01844894115,0.01972966041,0.02000002153,763.89353661,0.92253398,199712,0,pointwise_triangle,mean_strain_rectangle,-2.55777450,-7.75539354,67.98593279,173.68000000,-105.69406721,65.24146457,174.33000000,-109.08853543,34.25226295,983.78526277,810.10526277,987.46709384,813.13709384
S15_XY_0.2,000014.jpg,1.405200,100489,100489,100489,100489,0,0,0.0005601230922,0.0004991742184,3.968826977e-05,188.18000000,189.33000000,6.53955552,6.57951986,6.55962899,0.0012604365,0.02383864085,0.02241960738,0.02374781862,0.0250233414,763.89353661,0.92253398,199712,0,pointwise_triangle,mean_strain_rectangle,0.38244454,-10.40522118,84.30119809,188.18000000,-103.87880191,79.28303356,189.33000000,-110.04696644,34.24998263,982.54973548,794.36973548,988.55426410,799.22426410
S15_XY_0.2,000015.jpg,1.505200,100489,100489,100489,100489,0,0,0.0006926106324,0.0006369750247,6.021311143e-05,202.18000000,203.33000000,7.02607788,7.06604221,7.04614505,0.001163325354,0.02920163397,0.02805562003,0.03002559556,0.03118992363,763.89353661,0.92253398,199712,0,pointwise_triangle,mean_strain_rectangle,-2.74419733,-10.04909033,103.26648841,202.18000000,-98.91351159,99.21380991,203.33000000,-104.11619009,34.23497284,982.32817557,780.14817557,987.91565901,784.58565901
S15_XY_0.2,000016.jpg,1.605200,100489,100489,100489,100489,0,0,0.0008092773008,0.0006037251777,3.959230192e-05,216.18000000,218.33000000,7.51260023,7.58731617,7.55023547,0.0012606704,0.03252774256,0.02867375178,0.0303771869,0.0346789303,763.89353661,0.92253398,199712,0,pointwise_triangle,mean_strain_rectangle,7.07950895,-17.31650449,115.02869169,216.18000000,-101.15130831,101.39972507,218.33000000,-116.93027493,34.25001879,980.65405887,764.47405887,990.40707129,772.07707129
S15_XY_0.2,000017.jpg,1.705200,100489,100489,100489,100489,0,0,0.0008914480374,0.0008310710766,9.137665763e-05,230.68000000,231.83000000,8.01649839,8.05646273,8.03655508,0.001123435118,0.03787679958,0.0364447129,0.03902151702,0.04028507095,763.89353661,0.92253398,199712,0,pointwise_triangle,mean_strain_rectangle,-2.93355443,-9.53295589,133.94469944,230.68000000,-96.73530056,128.88037454,231.83000000,-102.94962546,34.22880728,982.49824460,751.81824460,987.39625475,755.56625475
S15_XY_0.2,000018.jpg,1.805200,100489,100489,100489,100489,0,0,0.001048936253,0.0008872991828,7.286625652e-05,244.68000000,245.83000000,8.50302075,8.54298508,8.52307319,0.001082999593,0.04325535039,0.04012833772,0.04288180579,0.04626450596,763.89353661,0.92253398,199712,0,pointwise_triangle,mean_strain_rectangle,0.87110279,-13.26323087,152.96500688,244.68000000,-91.71499312,141.90687162,245.83000000,-103.92312838,34.22255744,982.45963278,737.77963278,987.07720911,741.24720911
S15_XY_0.2,000019.jpg,1.905300,100489,100489,100489,100489,0,0,0.001082496985,0.001031660021,5.107279138e-05,258.68000000,259.83000000,8.98954311,9.02950744,9.00959175,0.001072294909,0.0461310087,0.04472334276,0.04813705216,0.04920095544,763.89353661,0.92253398,199712,0,pointwise_triangle,mean_strain_rectangle,-4.16735834,-9.10066205,163.13427124,258.68000000,-95.54572876,158.15630598,259.83000000,-101.67369402,34.22090289,982.53765593,723.85765593,986.90567164,727.07567164
S15_XY_0.2,000020.jpg,2.005300,100489,100489,100489,100489,0,0,0.001205713269,0.001103342109,6.921644361e-05,273.08140800,273.73140800,9.49001503,9.51260357,9.50132944,0.001053837891,0.05077625702,0.04840032331,0.05208446758,0.0542268656,763.89353661,0.92253398,199712,0,pointwise_triangle,mean_strain_rectangle,-2.51170957,-10.74475212,179.56138219,273.08140800,-93.52002581,171.15930678,273.73140800,-102.57210122,34.21805012,983.47429848,710.39289048,985.81520590,712.08379790
S15_XY_0.2,000021.jpg,2.105300,100489,100489,100489,100489,0,0,0.001324238463,0.001253473784,0.0001148481125,287.18000000,289.83000000,9.97996362,10.07205535,10.02632669,0.0009754908656,0.05606679844,0.05441324258,0.05859981596,0.06008076147,763.89353661,0.92253398,199712,0,pointwise_triangle,mean_strain_rectangle,-4.32256907,-9.43316753,198.27045975,287.18000000,-88.90954025,192.42294768,289.83000000,-97.40705232,,0.00000000,-287.18000000,0.00000000,-289.83000000
S15_XY_0.2,000022.jpg,2.205300,100489,100489,100489,100489,0,0,0.001496244355,0.001384904829,0.0001165187117,301.18000000,303.83000000,10.46648598,10.55857771,10.51283437,0.0008466569359,0.06297983437,0.06064723245,0.06516052336,0.0674906091,763.89353661,0.92253398,199712,0,pointwise_triangle,mean_strain_rectangle,-3.34664130,-10.13974647,222.71720632,301.18000000,-78.46279368,214.46836621,303.83000000,-89.36163379,,0.00000000,-301.18000000,0.00000000,-303.83000000
S15_XY_0.2,000023.jpg,2.305300,100489,100489,100489,100489,0,0,0.001650881604,0.001487149585,0.0001255194177,315.68000000,316.83000000,10.97038413,11.01034847,10.99042080,0.000765511399,0.06889404186,0.06567019155,0.07052585346,0.07395239618,763.89353661,0.92253398,199712,0,pointwise_triangle,mean_strain_rectangle,-2.31377788,-11.19937292,243.63177018,315.68000000,-72.04822982,232.23118552,316.83000000,-84.59881448,,0.00000000,-315.68000000,0.00000000,-316.83000000
S15_XY_0.2,000024.jpg,2.405300,100489,100489,100489,100489,0,0,0.001753756361,0.0015562612,0.0001244252005,328.18000000,330.83000000,11.40477910,11.49687083,11.45110270,0.0007571937412,0.07302575138,0.06896586358,0.07413177671,0.07826490603,763.89353661,0.92253398,199712,0,pointwise_triangle,mean_strain_rectangle,-1.49197196,-11.88149698,258.24284072,328.18000000,-69.93715928,243.88575519,330.83000000,-86.94424481,,0.00000000,-328.18000000,0.00000000,-330.83000000
S15_XY_0.2,000025.jpg,2.505300,100489,100489,100489,100489,0,0,0.00193858718,0.001677428721,0.0001349722778,341.68000000,343.83000000,11.87392565,11.94864159,11.91145937,0.0006288555833,0.08018226053,0.07492330709,0.08050985428,0.08597531316,763.89353661,0.92253398,199712,0,pointwise_triangle,mean_strain_rectangle,-0.40689895,-12.85485992,283.55058787,341.68000000,-58.12941213,264.95321571,343.83000000,-78.87678429,,0.00000000,-341.68000000,0.00000000,-343.83000000
S15_XY_0.2,000026.jpg,2.605400,100489,100489,100489,100489,0,0,0.001919915611,0.001855078397,0.0001600663393,355.68000000,357.83000000,12.36044801,12.43516395,12.39797483,0.0006351496418,0.0816694109,0.08011079018,0.08622389468,0.08758079168,763.89353661,0.92253398,199712,0,pointwise_triangle,mean_strain_rectangle,-5.28215966,-8.52926922,288.80963596,355.68000000,-66.87036404,283.29784544,357.83000000,-74.53215456,,0.00000000,-355.68000000,0.00000000,-357.83000000
S15_XY_0.2,000027.jpg,2.705400,100489,100489,100489,100489,0,0,0.002088920683,0.00197685862,0.0001382608765,369.68000000,371.33000000,12.84697037,12.90431050,12.87573620,0.0005136285271,0.0882814954,0.08575804874,0.09242376985,0.09476897667,763.89353661,0.92253398,199712,0,pointwise_triangle,mean_strain_rectangle,-4.48182806,-9.50830983,312.19212023,369.68000000,-57.48787977,303.26839099,371.33000000,-68.06160901,,0.00000000,-369.68000000,0.00000000,-371.33000000
S15_XY_0.2,000028.jpg,2.805400,100489,100489,100489,100489,0,0,0.002201396587,0.002158113484,0.0001529159553,383.18000000,384.83000000,13.31611693,13.37345706,13.34487939,0.0003989373255,0.09346874108,0.0925737638,0.09990530074,0.1008111187,763.89353661,0.92253398,199712,0,pointwise_triangle,mean_strain_rectangle,-6.44266081,-8.17107775,330.53591040,383.18000000,-52.64408960,327.37097926,384.83000000,-57.45902074,,0.00000000,-383.18000000,0.00000000,-384.83000000
S15_XY_0.2,000029.jpg,2.905400,100489,100489,100489,100489,0,0,0.002347096453,0.002222042915,0.0001445662977,396.18000000,398.33000000,13.76788769,13.84260362,13.80539730,0.000356997452,0.09892994105,0.09627846577,0.1038754416,0.1064925307,763.89353661,0.92253398,199712,0,pointwise_triangle,mean_strain_rectangle,-4.76099107,-9.59134398,349.84849217,396.18000000,-46.33150783,340.47201200,398.33000000,-57.85798800,,0.00000000,-396.18000000,0.00000000,-398.33000000
S15_XY_0.2,000030.jpg,3.005400,100489,100489,100489,100489,0,0,0.002484318315,0.002320951633,0.0001460228648,410.18000000,412.33000000,14.25441005,14.32912598,14.29191449,0.0003085561494,0.1042243087,0.1006561722,0.1089103875,0.1123292845,763.89353661,0.92253398,199712,0,pointwise_triangle,mean_strain_rectangle,-4.30269220,-10.39186925,368.57110066,410.18000000,-41.60889934,355.95300756,412.33000000,-56.37699244,,0.00000000,-410.18000000,0.00000000,-412.33000000
S15_XY_0.2,000031.jpg,3.105400,100489,100489,100489,100489,0,0,0.002646433774,0.002530854761,0.0001301872899,426.18000000,428.33000000,14.81043560,14.88515153,14.84793456,0.0001736041043,0.1116611651,0.1091255602,0.1179744948,0.1203933034,763.89353661,0.92253398,199712,0,pointwise_triangle,mean_strain_rectangle,-5.35143611,-9.35911124,394.87024668,426.18000000,-31.30975332,385.90352226,428.33000000,-42.42647774,,0.00000000,-426.18000000,0.00000000,-428.33000000
S15_XY_0.2,000032.jpg,3.205400,100489,100489,100489,100489,0,0,0.002717616512,0.00265589016,0.0001569120161,439.18000000,440.33000000,15.26220636,15.30217070,15.28222772,0.0001853199915,0.1154341272,0.1139158564,0.1230550468,0.1243468404,763.89353661,0.92253398,199712,0,pointwise_triangle,mean_strain_rectangle,-6.19309790,-8.38862004,408.21266978,439.18000000,-30.96733022,402.84356976,440.33000000,-37.48643024,,0.00000000,-439.18000000,0.00000000,-440.33000000
S15_XY_0.2,000033.jpg,3.305500,100489,100489,100489,100489,0,0,0.002830097036,0.002706787627,0.0001687163741,451.68000000,454.33000000,15.69660132,15.78869305,15.74284921,0.0002031626994,0.1194816447,0.1169281904,0.1261716965,0.1287522849,763.89353661,0.92253398,199712,0,pointwise_triangle,mean_strain_rectangle,-5.30233958,-9.18359973,422.52600967,451.68000000,-29.15399033,413.49616388,454.33000000,-40.83383612,,0.00000000,-451.68000000,0.00000000,-454.33000000
S15_XY_0.2,000034.jpg,3.405500,100489,100489,100489,100489,0,0,0.003037866703,0.002882133317,0.0001466628892,465.18000000,467.33000000,16.16574788,16.24046381,16.20323505,0.0002667054522,0.1280566345,0.1249568817,0.1346519326,0.1379110819,763.89353661,0.92253398,199712,0,pointwise_triangle,mean_strain_rectangle,-4.89803447,-9.39315392,452.84996654,465.18000000,-12.33003346,441.88823111,467.33000000,-25.44176889,,0.00000000,-465.18000000,0.00000000,-467.33000000
S15_XY_0.2,000035.jpg,3.505500,100489,100489,100489,100489,0,0,0.003129206011,0.003049900047,0.0001339081477,479.18000000,480.33000000,16.65227024,16.69223457,16.67228833,0.0003271079096,0.1325655675,0.1310679124,0.1414164166,0.1430761119,763.89353661,0.92253398,199712,0,pointwise_triangle,mean_strain_rectangle,-6.25871402,-8.39287521,468.79502198,479.18000000,-10.38497802,463.49882591,480.33000000,-16.83117409,,0.00000000,-479.18000000,0.00000000,-480.33000000
S15_XY_0.2,000036.jpg,3.605500,100489,100489,100489,100489,0,0,0.003294126735,0.003188684113,0.0001138369118,491.68000000,493.33000000,17.08666520,17.14400534,17.11540731,0.0004550334241,0.1394485579,0.1371475915,0.1481343695,0.1503410463,763.89353661,0.92253398,199712,0,pointwise_triangle,mean_strain_rectangle,-5.86346818,-8.77568380,493.13551777,491.68000000,1.45551777,484.99855113,493.33000000,-8.33144887,,0.00000000,-491.68000000,0.00000000,-493.33000000
S15_XY_0.2,000037.jpg,3.705500,100489,100489,100489,100489,0,0,0.00335964475,0.003265322302,0.0001831056472,504.68000000,506.83000000,17.53843596,17.61315189,17.57591304,0.0004649498183,0.1424764349,0.1403858878,0.15152324,0.1534971966,763.89353661,0.92253398,199712,0,pointwise_triangle,mean_strain_rectangle,-5.97057261,-8.54172524,503.84307729,504.68000000,-0.83692271,496.45022178,506.83000000,-10.37977822,,0.00000000,-504.68000000,0.00000000,-506.83000000
S15_XY_0.2,000038.jpg,3.805500,100489,100489,100489,100489,0,0,0.003585841707,0.003388025968,0.0001805169763,517.68000000,520.33000000,17.99020672,18.08229845,18.03642892,0.0006406404906,0.1506232747,0.1468796015,0.1584721746,0.1626120129,763.89353661,0.92253398,199712,0,pointwise_triangle,mean_strain_rectangle,-4.95285684,-9.67481501,532.65295586,517.68000000,14.97295586,519.41410818,520.33000000,-0.91589182,,0.00000000,-517.68000000,0.00000000,-520.33000000
S15_XY_0.2,000039.jpg,3.905500,100467,100489,100467,100467,22,0,0.0036462838,0.003591678754,9.017407168e-05,531.68000000,532.83000000,18.47672908,18.51669342,18.49674363,0.0007079145898,0.1548695151,0.1536284615,0.1660503161,0.1671930768,763.59518851,0.92217367,199634,0,pointwise_triangle,mean_strain_rectangle,-6.73338137,-8.11314416,547.66904486,531.68000000,15.98904486,543.28027528,532.83000000,10.45027528,,0.00000000,-531.68000000,0.00000000,-532.83000000
S15_XY_0.2,000040.jpg,4.005500,100489,100489,100489,100489,0,0,0.003780067832,0.003721719299,0.0001140192757,544.68000000,545.33000000,18.92849984,18.95108838,18.93980421,0.0008182269774,0.160420196,0.1591888495,0.172084525,0.1733056285,763.89353661,0.92253398,199712,0,pointwise_triangle,mean_strain_rectangle,-6.77825562,-8.14559753,567.29806038,544.68000000,22.61806038,562.94361809,545.33000000,17.61361809,,0.00000000,-544.68000000,0.00000000,-545.33000000
S15_XY_0.2,000041.jpg,4.105600,100484,100489,100484,100484,5,0,0.003927979929,0.003792319885,0.0001245708595,558.80676100,559.45676100,19.41942735,19.44201588,19.43073146,0.0008671962913,0.1658186101,0.1631503693,0.1763058236,0.1791448831,763.80938715,0.92243235,199690,0,pointwise_triangle,mean_strain_rectangle,-5.94830804,-8.92825601,586.38861100,558.80676100,27.58185000,576.95284243,559.45676100,17.49608143,,0.00000000,-558.80676100,0.00000000,-559.45676100
S15_XY_0.2,000042.jpg,4.205600,100453,100489,100453,100453,36,0,0.004037149529,0.003958932241,7.118655836e-05,572.68000000,574.33000000,19.90154456,19.95888469,19.93027649,0.0009553550609,0.1710453557,0.1694061199,0.1832555428,0.1848924546,763.48043924,0.92203509,199604,0,pointwise_triangle,mean_strain_rectangle,-6.66292918,-8.37586082,604.87208581,572.68000000,32.19208581,599.07521418,574.33000000,24.74521418,,0.00000000,-572.68000000,0.00000000,-574.33000000
S15_XY_0.2,000043.jpg,4.305600,100489,100489,100489,100489,0,0,0.00417936426,0.004078360933,0.0001516301575,586.18000000,586.33000000,20.37069111,20.37590385,20.37329798,0.001072226041,0.1771595646,0.1751685292,0.1890402814,0.1911540538,763.89353661,0.92253398,199712,0,pointwise_triangle,mean_strain_rectangle,-6.28475409,-8.36263961,626.49391980,586.18000000,40.31391980,619.45296996,586.33000000,33.12296996,34.22089225,984.60262213,398.42262213,984.85457613,398.52457613
S15_XY_0.2,000044.jpg,4.405600,100489,100489,100489,100489,0,0,0.004311482659,0.004184829396,0.0001299621513,598.68000000,599.33000000,20.80508608,20.82767461,20.81638954,0.00115012292,0.1822054866,0.1797879124,0.1942642785,0.1969148463,763.89353661,0.92253398,199712,0,pointwise_triangle,mean_strain_rectangle,-6.20741601,-8.69763463,644.33794317,598.68000000,45.65794317,635.78861360,599.33000000,36.45861360,34.23293223,984.54017826,385.86017826,985.60911512,386.27911512
S15_XY_0.2,000045.jpg,4.505600,100489,100489,100489,100489,0,0,0.004410476564,0.004360469935,9.791133345e-05,611.18000000,612.33000000,21.23948104,21.27944538,21.25949138,0.001261508158,0.1874501353,0.1862926444,0.2013885283,0.2024350545,763.89353661,0.92253398,199712,0,pointwise_triangle,mean_strain_rectangle,-6.92114545,-7.97411800,662.88472936,611.18000000,51.70472936,658.79146445,612.33000000,46.46146445,34.25014827,984.64282364,373.46282364,986.49553356,374.16553356
S15_XY_0.2,000046.jpg,4.605600,100489,100489,100489,100489,0,0,0.004595023204,0.004550950235,0.0001118904325,624.18000000,625.33000000,21.69125180,21.73121614,21.71126155,0.001477364246,0.1951406932,0.1939503864,0.2100839343,0.2110062824,763.89353661,0.92253398,199712,0,pointwise_triangle,mean_strain_rectangle,-7.11298612,-8.08312234,690.08104688,624.18000000,65.90104688,685.87173439,625.33000000,60.54173439,34.28351165,985.62132148,361.44132148,987.43724721,362.10724721
S15_XY_0.2,000047.jpg,4.705600,100486,100489,100486,100486,3,0,0.004707458411,0.004738238462,0.0001091260779,636.68000000,638.33000000,22.12564676,22.18298690,22.15437248,0.001619915837,0.2008310775,0.2010886812,0.2177669777,0.2171228205,763.83233700,0.92246007,199696,0,pointwise_triangle,mean_strain_rectangle,-7.77707455,-7.38482455,710.20409903,636.68000000,73.52409903,711.11506944,638.33000000,72.78506944,34.30554487,985.88458430,349.20458430,988.43957199,350.10957199
S15_XY_0.2,000048.jpg,4.805700,100488,100489,100488,100488,1,0,0.004890154122,0.004800891167,0.0001374608974,648.68000000,650.83000000,22.54266593,22.61738186,22.58011660,0.001717293256,0.2072209842,0.2054422551,0.222158912,0.2240269848,763.86293680,0.92249702,199704,0,pointwise_triangle,mean_strain_rectangle,-6.72398314,-8.29575496,732.80089022,648.68000000,84.12089022,726.51072478,650.83000000,75.68072478,34.32059582,985.95966030,337.27966030,989.22754781,338.39754781
S15_XY_0.2,000049.jpg,4.905700,100488,100489,100488,100488,1,0,0.004983539926,0.004914001671,0.000149521814,661.68000000,663.33000000,22.99443669,23.05177682,23.02316031,0.001768127814,0.211311445,0.2098187233,0.2271189622,0.2285742414,763.86293680,0.92249702,199704,0,pointwise_triangle,mean_strain_rectangle,-6.96001649,-8.20543819,747.26609171,661.68000000,85.58609171,741.98734175,663.33000000,78.65734175,34.32845297,986.59134781,324.91134781,989.05156381,325.72156381
S15_XY_0.2,000050.jpg,5.005700,100489,100489,100489,100489,0,0,0.00513124201,0.005107559768,0.0001194706741,674.68000000,676.33000000,23.44620745,23.50354758,23.47493004,0.001945933791,0.218241528,0.217650257,0.2354547822,0.2359503983,763.89353661,0.92253398,199712,0,pointwise_triangle,mean_strain_rectangle,-7.31064118,-7.75592725,771.77312220,674.68000000,97.09312220,769.68219557,676.33000000,93.35219557,34.35593520,987.40496039,312.72496039,989.81976176,313.48976176
S15_XY_0.2,000051.jpg,5.105700,100489,100489,100489,100489,0,0,0.005197292211,0.005193568617,0.0001553794037,687.18000000,689.33000000,23.88060241,23.95531834,23.91804790,0.001944826988,0.2215347723,0.2211956311,0.2391641062,0.2392420326,763.89353661,0.92253398,199712,0,pointwise_triangle,mean_strain_rectangle,-7.37122895,-7.54315674,783.41910684,687.18000000,96.23910684,782.21979300,689.33000000,92.88979300,34.35576413,987.06190800,299.88190800,990.15015723,300.82015723
S15_XY_0.2,000052.jpg,5.205700,100489,100489,100489,100489,0,0,0.005404687477,0.005358534289,0.0001127239918,701.61662000,702.26662000,24.38229801,24.40488655,24.39360012,0.002144777548,0.2294984144,0.2282107506,0.2472920724,0.2482579548,763.89353661,0.92253398,199712,0,pointwise_triangle,mean_strain_rectangle,-7.19540172,-8.07515078,811.58113886,701.61662000,109.96451886,807.02754039,702.26662000,104.76092039,34.38666911,989.04050369,287.42388369,989.95678234,287.69016234
S15_XY_0.2,000053.jpg,5.305700,100489,100489,100489,100489,0,0,0.005543601991,0.005554325001,0.000125003867,714.18000000,715.33000000,24.81889553,24.85885986,24.83890181,0.002322563023,0.2362358968,0.2361175478,0.2555923078,0.2553678993,763.89353661,0.92253398,199712,0,pointwise_triangle,mean_strain_rectangle,-7.57315868,-7.53828166,835.40707086,714.18000000,121.22707086,834.98855042,715.33000000,119.65855042,34.41414818,989.49206910,275.31206910,991.08538714,275.75538714
S15_XY_0.2,000054.jpg,5.405700,100489,100489,100489,100489,0,0,0.00568418512,0.005620631917,0.0001075208821,727.18000000,728.83000000,25.27066629,25.32800642,25.29938509,0.002365534058,0.2413747659,0.2400613711,0.2595778082,0.2609078337,763.89353661,0.92253398,199712,0,pointwise_triangle,mean_strain_rectangle,-7.01255722,-7.98997189,853.57978576,727.18000000,126.39978576,848.93519421,728.83000000,120.10519421,34.42078991,989.35645742,262.17645742,991.60134610,262.77134610
S15_XY_0.2,000055.jpg,5.505800,100472,100489,100472,100472,17,0,0.005833128594,0.005835982502,5.942229313e-05,739.18000000,740.33000000,25.68768545,25.72764979,25.70769092,0.00258304641,0.2483428194,0.2479206802,0.2686589243,0.2685991985,763.67168802,0.92226605,199654,0,pointwise_triangle,mean_strain_rectangle,-7.56204359,-7.69865226,878.22109228,739.18000000,139.04109228,876.72827070,740.33000000,136.39827070,34.45440929,990.67669439,251.49669439,992.21796742,251.88796742
S15_XY_0.2,000056.jpg,5.605800,100489,100489,100489,100489,0,0,0.005964001067,0.005986171553,8.559681141e-05,751.68000000,752.83000000,26.12208041,26.16204475,26.14208549,0.002711516652,0.2541951012,0.2544441582,0.2753312343,0.274867256,763.89353661,0.92253398,199712,0,pointwise_triangle,mean_strain_rectangle,-7.67662019,-7.43016758,898.91666695,751.68000000,147.23666695,899.79741370,752.83000000,146.96741370,34.47426605,991.26048333,239.58048333,992.77701904,239.94701904
S15_XY_0.2,000057.jpg,5.705800,100489,100489,100489,100489,0,0,0.00609862711,0.006082995951,0.0001430817271,763.68000000,765.33000000,26.53909958,26.59643971,26.56781605,0.002795490311,0.2594279451,0.2588092003,0.2802637933,0.2805909183,763.89353661,0.92253398,199712,0,pointwise_triangle,mean_strain_rectangle,-7.43437027,-7.76280220,917.42170741,763.68000000,153.74170741,915.23362405,765.33000000,149.90362405,34.48724527,991.32045392,227.64045392,993.46229180,228.13229180
S15_XY_0.2,000058.jpg,5.805800,100489,100489,100489,100489,0,0,0.006261839235,0.006228442693,6.847856484e-05,775.18000000,777.33000000,26.93874294,27.01345888,26.97617851,0.002955984277,0.2661837602,0.2653786687,0.2871833876,0.2878823021,763.89353661,0.92253398,199712,0,pointwise_triangle,mean_strain_rectangle,-7.31227095,-7.81695620,941.31246979,775.18000000,166.13246979,938.46540387,777.33000000,161.13540387,34.51205171,991.72876672,216.54876672,994.47937542,217.14937542
S15_XY_0.2,000059.jpg,5.905800,100489,100489,100489,100489,0,0,0.006421781329,0.006451904357,0.0001157410218,787.18000000,790.33000000,27.35576211,27.46522964,27.41065981,0.003187860934,0.2735412405,0.2737316287,0.2966742042,0.296043797,763.89353661,0.92253398,199712,0,pointwise_triangle,mean_strain_rectangle,-7.79743010,-7.53677952,967.33091645,787.18000000,180.15091645,968.00419121,790.33000000,177.67419121,34.54789128,992.14718825,204.96718825,996.11739029,205.78739029
S15_XY_0.2,000060.jpg,6.005800,100489,100489,100489,100489,0,0,0.006510183453,0.006501604786,0.0001422469653,799.18000000,802.33000000,27.77278127,27.88224880,27.82767652,0.003179784504,0.2769534959,0.276707832,0.2994484278,0.2996279599,763.89353661,0.92253398,199712,0,pointwise_triangle,mean_strain_rectangle,-7.51212222,-7.64952907,979.39776272,799.18000000,180.21776272,978.52901541,802.33000000,176.19901541,34.54664296,992.14126291,192.96126291,996.05182746,193.72182746
S15_XY_0.2,000061.jpg,6.105800,100489,100489,100489,100489,0,0,0.006737686569,0.006651475168,0.0001069316736,811.68000000,814.33000000,28.20717623,28.29926796,28.25333466,0.003404739917,0.2857954611,0.2838599001,0.3073234245,0.3091276351,763.89353661,0.92253398,199712,0,pointwise_triangle,mean_strain_rectangle,-7.00498617,-8.17388423,1010.66583153,811.68000000,198.98583153,1003.82105746,814.33000000,189.49105746,34.58141277,993.47710447,181.79710447,996.72064174,182.39064174
S15_XY_0.2,000062.jpg,6.205900,100478,100489,100478,100478,11,0,0.006770132805,0.00673290012,0.0001246859366,823.68000000,826.33000000,28.62419540,28.71628713,28.67035219,0.003371916717,0.2876840294,0.2867252443,0.3104573062,0.3112365025,763.74053758,0.92234920,199672,0,pointwise_triangle,mean_strain_rectangle,-7.33539727,-7.87544456,1017.34442408,823.68000000,193.66442408,1013.95384769,826.33000000,187.62384769,34.57633951,993.35505680,169.67505680,996.55094707,170.22094707
S15_XY_0.2,000063.jpg,6.305900,100485,100489,100485,100485,4,0,0.007010223756,0.006906076925,0.000116916073,837.86309900,839.57647900,29.11708074,29.17662343,29.14689770,0.003616462865,0.2972705727,0.2950502637,0.3192707655,0.3214503244,763.81703710,0.92244159,199692,0,pointwise_triangle,mean_strain_rectangle,-6.89076332,-8.21279640,1051.24556348,837.86309900,213.38246448,1043.39382772,839.57647900,203.81734872,34.61413732,995.02556543,157.16246643,997.06033328,157.48385428
S15_XY_0.2,000064.jpg,6.405900,100476,100489,100476,100476,13,0,0.007071877879,0.007084633168,0.0001246581874,850.18000000,851.83000000,29.54511272,29.60245285,29.57382447,0.003705792868,0.3010972356,0.3010289081,0.3260237834,0.3257568439,763.70993778,0.92231225,199664,0,pointwise_triangle,mean_strain_rectangle,-7.64562252,-7.59091828,1064.77788976,850.18000000,214.59788976,1064.53626140,851.83000000,212.70626140,34.62794444,995.47442115,145.29442115,997.40640355,145.57640355
S15_XY_0.2,000065.jpg,6.505900,100489,100489,100489,100489,0,0,0.007329394459,0.007185118647,0.0001227335594,861.18000000,863.83000000,29.92738028,30.01947201,29.97353225,0.003922740493,0.3101842999,0.307158541,0.3326220249,0.335641393,763.89353661,0.92253398,199712,0,pointwise_triangle,mean_strain_rectangle,-6.74571235,-8.48609633,1096.91270857,861.18000000,235.73270857,1086.21263990,863.83000000,222.38263990,34.66147653,995.87096053,134.69096053,998.93542795,135.10542795
S15_XY_0.2,000066.jpg,6.605900,100489,100489,100489,100489,0,0,0.007492422809,0.00737308384,0.0001246984192,872.18000000,875.83000000,30.30964785,30.43649118,30.37326816,0.004132116686,0.3170881167,0.3147175305,0.3409630164,0.3434605125,763.89353661,0.92253398,199712,0,pointwise_triangle,mean_strain_rectangle,-7.00219630,-8.36864237,1121.32685346,872.18000000,249.14685346,1112.94368872,875.83000000,237.11368872,34.69383836,996.24682400,124.06682400,1000.41603323,124.58603323
S15_XY_0.2,000067.jpg,6.705900,100476,100489,100476,100476,13,0,0.007571203519,0.007556561065,0.0001517865394,884.68000000,888.33000000,30.74404281,30.87088614,30.80766032,0.004241789621,0.321670026,0.3212914817,0.348095863,0.3484022966,763.70228783,0.92230301,199662,0,pointwise_triangle,mean_strain_rectangle,-7.59154007,-7.78146846,1137.52997716,884.68000000,252.84997716,1136.19132122,888.33000000,247.86132122,34.71078974,996.76318001,112.08318001,1000.87561118,112.54561118
S15_XY_0.2,000068.jpg,6.805900,100439,100489,100439,100439,50,0,0.007769232153,0.007643319847,0.0001461097801,895.18000000,899.33000000,31.10893458,31.25315371,31.18129428,0.004394281519,0.3288120586,0.32627088,0.3534875049,0.3561225662,763.36568997,0.92189651,199574,0,pointwise_triangle,mean_strain_rectangle,-6.98057101,-8.38241915,1162.78653051,895.18000000,267.60653051,1153.80009515,899.33000000,254.47009515,34.73435936,997.18451476,102.00451476,1001.80740149,102.47740149
S15_XY_0.2,000069.jpg,6.906000,100489,100489,100489,100489,0,0,0.007880068943,0.007833735991,9.718035269e-05,907.18000000,910.83000000,31.52595374,31.65279707,31.58956640,0.004549159324,0.3345331648,0.3335509489,0.361255214,0.3622248584,763.89353661,0.92253398,199712,0,pointwise_triangle,mean_strain_rectangle,-7.39700028,-7.91605237,1183.01822517,907.18000000,275.83822517,1179.54478995,910.83000000,268.71478995,34.75829775,998.17870712,90.99870712,1002.19483653,91.36483653
S15_XY_0.2,000070.jpg,7.006000,100489,100489,100489,100489,0,0,0.008040406135,0.00794920805,9.610039814e-05,918.18000000,921.83000000,31.90822131,32.03506464,31.97183169,0.004689837646,0.3408980585,0.3390638742,0.3671350245,0.3690435952,763.89353661,0.92253398,199712,0,pointwise_triangle,mean_strain_rectangle,-7.14640781,-8.12362589,1205.52656221,918.18000000,287.34656221,1199.04028923,921.83000000,277.21028923,34.78004142,998.82730355,80.64730355,1002.79789718,80.96789718
S15_XY_0.2,000071.jpg,7.106000,100489,100489,100489,100489,0,0,0.008226834632,0.008091121127,6.429267942e-05,928.68000000,934.33000000,32.27311308,32.46945960,32.37173294,0.004876225904,0.3482819125,0.3458229943,0.3742278161,0.3770679944,763.89353661,0.92253398,199712,0,pointwise_triangle,mean_strain_rectangle,-6.93318414,-8.28630394,1231.63827483,928.68000000,302.95827483,1222.94273926,934.33000000,288.61273926,34.80885017,998.59599841,69.91599841,1004.67136063,70.34136063
S15_XY_0.2,000072.jpg,7.206000,100464,100489,100464,100464,25,0,0.00837605046,0.008230967817,0.0001109349376,941.18000000,946.33000000,32.70750804,32.88647877,32.79735964,0.005015951661,0.3544404597,0.3515982751,0.3807841495,0.3838204027,763.58753856,0.92216443,199632,0,pointwise_triangle,mean_strain_rectangle,-6.91827372,-8.39510547,1253.41690375,941.18000000,312.23690375,1243.36601321,946.33000000,297.03601321,34.83044661,999.52313544,58.34313544,1004.99238059,58.66238059
S15_XY_0.2,000073.jpg,7.306000,100488,100489,100488,100488,1,0,0.00855546797,0.008422946723,0.0001020478765,952.21521100,956.35112700,33.09099925,33.23472893,33.16309769,0.005257703686,0.362277172,0.3594662424,0.3894653307,0.3922387023,763.86293680,0.92249702,199704,0,pointwise_triangle,mean_strain_rectangle,-6.98089318,-8.35523361,1281.13007070,952.21521100,328.91485970,1271.18970793,956.35112700,314.83858093,34.86781254,1001.16285251,48.94764151,1005.51137101,49.16024401
S15_XY_0.2,000074.jpg,7.406000,100437,100489,100437,100437,52,0,0.008712954158,0.008517138876,7.57423842e-05,964.68000000,969.83000000,33.52417057,33.70314129,33.61401327,0.005349743335,0.3681346177,0.3641328622,0.3945967974,0.3986947706,763.35039007,0.92187803,199570,0,pointwise_triangle,mean_strain_rectangle,-6.70613139,-8.66876392,1301.84390629,964.68000000,337.16390629,1287.69239544,969.83000000,317.86239544,34.88203848,1001.07073226,36.39073226,1006.41500629,36.58500629
S15_XY_0.2,000075.jpg,7.506000,100446,100489,100446,100446,43,0,0.008921153487,0.008674679053,0.0001337581416,975.68000000,981.83000000,33.90643814,34.12016046,34.01380289,0.005575945449,0.3761042292,0.3711514265,0.4024862217,0.407644377,763.41923963,0.92196118,199588,0,pointwise_triangle,mean_strain_rectangle,-6.55475669,-8.95215354,1330.02704819,975.68000000,354.34704819,1312.51232474,981.83000000,330.68232474,34.91700097,1001.58807933,25.90807933,1007.90138562,26.07138562
S15_XY_0.2,000076.jpg,7.606100,100487,100489,100487,100487,2,0,0.009020090123,0.008829497423,5.969336352e-05,986.68000000,992.83000000,34.28870570,34.50242802,34.39606486,0.005692396715,0.3814423097,0.3775386626,0.4089125346,0.412901211,763.84763690,0.92247854,199700,0,pointwise_triangle,mean_strain_rectangle,-6.71787303,-8.56440897,1348.90423962,986.68000000,362.22423962,1335.09967193,992.83000000,342.26967193,34.93500004,1002.13980804,15.45980804,1008.38616940,15.55616940
S15_XY_0.2,000077.jpg,7.706100,100468,100489,100468,100468,21,0,0.009238915027,0.009007786209,0.0001243252046,998.18000000,1002.83000000,34.68834907,34.84994399,34.76942817,0.005959225806,0.3901654391,0.385606829,0.4176301353,0.4224671414,763.61813836,0.92220138,199640,0,pointwise_triangle,mean_strain_rectangle,-6.57632049,-8.72501285,1379.75206620,998.18000000,381.57206620,1363.63133606,1002.83000000,360.80133606,34.97624196,1004.11732488,5.93732488,1008.79498378,5.96498378
S15_XY_0.2,000078.jpg,7.806100,100476,100489,100476,100476,13,0,0.009375925378,0.009111419245,2.475569841e-05,1008.18000000,1014.33000000,35.03586504,35.24958736,35.14321361,0.006066268106,0.3954169062,0.3902118418,0.4228206163,0.4283561345,763.72523768,0.92233072,199668,0,pointwise_triangle,mean_strain_rectangle,-6.48116696,-8.90480831,1398.32296410,1008.18000000,390.14296410,1379.91616107,1014.33000000,365.58616107,34.99278675,1003.86459072,-4.31540928,1009.98826628,-4.34173372
S15_XY_0.2,000079.jpg,7.906100,100487,100489,100487,100487,2,0,0.009427844005,0.009341617071,5.587243274e-05,1018.68000000,1025.83000000,35.40075681,35.64923072,35.52564548,0.006212629156,0.4000429197,0.3980883185,0.4311805763,0.432985112,763.84763690,0.92247854,199700,0,pointwise_triangle,mean_strain_rectangle,-7.22148871,-8.05958278,1414.68205455,1018.68000000,396.00205455,1407.76994809,1025.83000000,381.93994809,35.01540876,1004.04921908,-14.63078092,1011.09652728,-14.73347272
S15_XY_0.2,000080.jpg,8.006100,100475,100489,100475,100475,14,0,0.009696723317,0.00949574166,9.519797009e-05,1029.68000000,1036.83000000,35.78302437,36.03149829,35.90790611,0.0065013821,0.4097857948,0.4058391167,0.4397175691,0.4439236629,763.67933797,0.92227529,199656,0,pointwise_triangle,mean_strain_rectangle,-6.80704534,-8.57907549,1449.13603389,1029.68000000,419.45603389,1435.17929495,1036.83000000,398.34929495,35.06003931,1005.36692856,-24.31307144,1012.34810090,-24.48189910
S15_XY_0.2,000081.jpg,8.106100,100447,100489,100447,100447,42,0,0.00984183653,0.009619338131,8.261923641e-05,1040.18000000,1047.33000000,36.14791614,36.39639006,36.27279139,0.006640986319,0.415593787,0.4111568192,0.4456782585,0.4503346493,763.42688958,0.92197042,199590,0,pointwise_triangle,mean_strain_rectangle,-6.75026680,-8.69971481,1469.67498607,1040.18000000,429.49498607,1453.98442264,1047.33000000,406.65442264,35.08161696,1006.02117832,-34.15882168,1012.93637706,-34.39362294
S15_XY_0.2,000082.jpg,8.206100,100487,100489,100487,100487,2,0,0.009971053526,0.00978565983,2.391574897e-05,1050.68000000,1058.33000000,36.51280791,36.77865763,36.64645600,0.006803612058,0.4218822778,0.4180083193,0.4528699733,0.4567498462,763.84763690,0.92247854,199700,0,pointwise_triangle,mean_strain_rectangle,-6.84251494,-8.48200109,1491.91313747,1050.68000000,441.23313747,1478.21355859,1058.33000000,419.88355859,35.10675290,1006.53561525,-44.14438475,1013.86420003,-44.46579997
S15_XY_0.2,000083.jpg,8.306200,100483,100489,100483,100483,6,0,0.01022241069,0.009962791934,6.898156236e-05,1060.68000000,1068.33000000,36.86032388,37.12617360,36.99396517,0.007110061054,0.4313660829,0.4262695093,0.4619573394,0.4673905757,763.79408724,0.92241387,199686,0,pointwise_triangle,mean_strain_rectangle,-6.62209556,-8.79800932,1525.45096127,1060.68000000,464.77096127,1507.42781702,1068.33000000,439.09781702,35.15411860,1007.92846451,-52.75153549,1015.19800174,-53.13199826
