Repository: P20230101/ultimate-brain-wiki

# PA12 自建 VFM 输出

本目录是 PA12 VFM 的自建主路径。它使用已经完成时间同步的 DIC 全场—Press 合并数据，不修改原始 JPG、DAT、XLS；MatchID 文件仅保留为历史格式、方向和载荷审计证据。

## 当前方法

1. 双轴十字试样和单轴长条试样均可进入自建 VFM 计算；单轴 Job Polygon 已接入，但实际厚度、有效宽度、标距、积分域和外功未独立确认，因此单轴结果强制保持复核状态。
2. 旋转后的 DIC 坐标中，机器 X 方向使用 `Eyy` 和竖直边界长度，机器 Y 方向使用 `Exx` 和水平边界长度。
3. `X=(X1_Press+X2_Press)/2`，`Y=(Y1_Press+Y2_Press)/2`；中心厚度使用 1 mm，外围 3 mm 仅作记录。
4. 虚功积分前将旋转后 DIC 应变映射到机器轴：机器 X 使用 `Eyy`，机器 Y 使用 `Exx`。阶段 1 当前固定工作假设 `ν=0.375`，在参考场点坐标集合审计后，用 ROI 内当前帧相邻完整网格单元拆分成两个三角形的逐点积分和加载初期内外虚功计算条件 `E`。真实 Job Polygon 使用 Polygon 内三角形；缺失单元不补足，矩形均值法只保留作回归基线。
5. 阶段 2 固定阶段 1 的条件 `E、ν`，用平面应力等效应力和 DIC 应变计算约化候选 `Y、H`，并导出 Linear、Ludwik、Swift、通用 Voce I/II 对比。此结果不是 MatchID 内部 J2 求解的复刻。

File: Agents/PA12实验数据处理/VFM自建/实验结果/S15_XY_0.2/S15_XY_0.2_模型对比.csv
照片,时间/s,等效塑性应变,等效应力/MPa,Linear模型应力/MPa,Ludwik模型应力/MPa,Swift模型应力/MPa,Voce I（通用）模型应力/MPa,Voce II（通用）模型应力/MPa
000001.jpg,0.105000,0,0.00000000,,,,,
000002.jpg,0.205000,0.0005308152411,0.60864116,,,,,
000003.jpg,0.305000,0.000625325825,1.07765083,,,,,
000004.jpg,0.405000,0.0009025554254,1.54665569,,,,,
000005.jpg,0.505100,0.001064616685,2.05061129,34.21963179,23.86505382,23.86507860,11.85459692,10.43820094
000006.jpg,0.605100,0.001260069433,2.55443785,34.24984158,24.58804347,24.58806319,13.11585372,12.07232284
000007.jpg,0.705100,0.001325946162,3.02358104,34.26002369,24.81091188,24.81093020,13.53212714,12.60698690
000008.jpg,0.805100,0.001335002054,3.53615163,34.26142340,24.84083244,24.84085059,13.58900808,12.67986358
000009.jpg,0.905100,0.00134615645,4.05363903,34.26314745,24.87745773,24.87747565,13.65895650,12.76942251
000010.jpg,1.005100,0.001412358948,4.60480191,34.27337992,25.08983321,25.08984990,14.07154272,13.29633021
000011.jpg,1.105100,0.001328194923,5.08265919,34.26037126,24.81835742,24.81837570,13.54625953,12.62509761
000012.jpg,1.205200,0.001285317876,5.56922472,34.25374405,24.67457031,24.67458947,13.27591791,12.27818645
000013.jpg,1.305200,0.001275117312,6.04698327,34.25216742,24.63978268,24.63980207,13.21132876,12.19515778
000014.jpg,1.405200,0.001260357896,6.55962899,34.24988616,24.58904006,24.58905977,13.11768611,12.07468149
000015.jpg,1.505200,0.001163241012,7.04614505,34.23487547,24.24238501,24.24240704,12.49596014,11.27181750
000016.jpg,1.605200,0.001260580242,7.55023547,34.24992053,24.58980811,24.58982781,13.11909845,12.07649942
000017.jpg,1.705200,0.001123339182,8.03655508,34.22870812,24.09301849,24.09304158,12.23769585,10.93679272
000018.jpg,1.805200,0.001082898006,8.52307319,34.22245741,23.93710946,23.93713369,11.97424912,10.59413323
000019.jpg,1.905300,0.001072187031,9.00959175,34.22080189,23.89501484,23.89503940,11.90418778,10.50285134
000020.jpg,2.005300,0.001053724413,9.50132944,34.21794825,23.82163657,23.82166168,11.78313950,10.34498656
000021.jpg,2.105300,0.0009753717638,10.02632669,,,,,
000022.jpg,2.205300,0.0008465326495,10.51283437,,,,,
000023.jpg,2.305300,0.0007653828331,10.99042080,,,,,
000024.jpg,2.405300,0.0007570600416,11.45110270,,,,,
000025.jpg,2.505300,0.0006287206813,11.91145937,,,,,
000026.jpg,2.605400,0.0006350074718,12.39797483,,,,,
000027.jpg,2.705400,0.0005134826138,12.87573620,,,,,
000028.jpg,2.805400,0.0003987938931,13.34487939,,,,,
000029.jpg,2.905400,0.0003568534536,13.80539730,,,,,
000030.jpg,3.005400,0.00030841936,14.29191449,,,,,
000031.jpg,3.105400,0.0001735314832,14.84793456,,,,,
000032.jpg,3.205400,0.000185292079,15.28222772,,,,,
000033.jpg,3.305500,0.0002031371815,15.74284921,,,,,
000034.jpg,3.405500,0.0002668460063,16.20323505,,,,,
000035.jpg,3.505500,0.0003272827409,16.67228833,,,,,
000036.jpg,3.605500,0.0004552288186,17.11540731,,,,,
000037.jpg,3.705500,0.0004651368534,17.57591304,,,,,
000038.jpg,3.805500,0.0006408427123,18.03642892,,,,,
000039.jpg,3.905500,0.0007081339358,18.49674363,,,,,
000040.jpg,4.005500,0.0008184510604,18.93980421,,,,,
000041.jpg,4.105600,0.0008674252993,19.43073146,,,,,
000042.jpg,4.205600,0.0009555931092,19.93027649,,,,,
000043.jpg,4.305600,0.001072466783,20.37329798,34.22084513,23.89611867,23.89614322,11.90601919,10.50523829
000044.jpg,4.405600,0.001150370041,20.81638954,34.23288610,24.19467144,24.19469381,12.41283335,11.16408082
000045.jpg,4.505600,0.001261762105,21.25949138,34.25010320,24.59388870,24.59390838,13.12660480,12.08616095
000046.jpg,4.605600,0.001477623655,21.71126155,34.28346743,25.29132702,25.29134258,14.47401973,13.80809398
000047.jpg,4.705600,0.001620180711,22.15437248,34.30550150,25.70716883,25.70718224,15.33863448,14.89996183
000048.jpg,4.805700,0.001717562893,22.58011660,34.32055319,25.97423512,25.97424725,15.91800161,15.62581311
000049.jpg,4.905700,0.001768402623,23.02316031,34.32841114,26.10874204,26.10875355,16.21689298,15.99844037
000050.jpg,5.005700,0.001946214657,23.47493004,34.35589432,26.55544924,26.55545884,17.24330869,17.26847328
000051.jpg,5.105700,0.001945112641,23.91804790,34.35572399,26.55278612,26.55279573,17.23703703,17.26075851
000052.jpg,5.205700,0.002145069589,24.39360012,34.38662996,27.01685978,27.01686761,18.35705655,18.62953574
000053.jpg,5.305700,0.002322860373,24.83890181,34.41410986,27.40047976,27.40048625,19.32319976,19.79562165
000054.jpg,5.405700,0.002365837087,25.29938509,34.42075247,27.48956899,27.48957518,19.55263738,20.07052381
000055.jpg,5.505800,0.002583354653,25.70769092,34.45437266,27.92105129,27.92105614,20.68994163,21.42161173
000056.jpg,5.605800,0.002711829997,26.14208549,34.47423021,28.16203740,28.16204154,21.34328356,22.18894874
000057.jpg,5.705800,0.002795808425,26.56781605,34.48721018,28.31452764,28.31453135,21.76312622,22.67860666
000058.jpg,5.805800,0.002956307731,26.97617851,34.51201745,28.59577239,28.59577536,22.54996931,23.58896670
000059.jpg,5.905800,0.003188189387,27.41065981,34.54785780,28.98068634,28.98068837,23.65158962,24.84723930
000060.jpg,6.005800,0.00318011783,27.82767652,34.54661024,28.96768125,28.96768331,23.61392749,24.80453864
000061.jpg,6.105800,0.003405078576,28.25333466,34.58138087,29.32039328,29.32039455,24.64556219,25.96596565
000062.jpg,6.205900,0.003372260295,28.67035219,34.57630838,29.27015598,29.27015735,24.49737123,25.80018583
000063.jpg,6.305900,0.003616812206,29.14689770,34.61410708,29.63526062,29.63526122,25.58312620,27.00649840
000064.jpg,6.405900,0.003706147321,29.57382447,34.62791500,29.76357437,29.76357472,25.96925581,27.43082129
000065.jpg,6.505900,0.003923099746,29.97353225,34.66144784,30.06490485,30.06490462,26.88427219,28.42638079
000066.jpg,6.605900,0.004132480773,30.37326816,34.69381042,30.34298355,30.34298283,27.73767784,29.34208659
000067.jpg,6.705900,0.004242158823,30.80766032,34.71076261,30.48404655,30.48404558,28.17340404,29.80477541
000068.jpg,6.805900,0.004394655244,31.18129428,34.73433293,30.67527446,30.67527319,28.76664356,30.42938582
000069.jpg,6.906000,0.004549538114,31.58956640,34.75827211,30.86398465,30.86398308,29.35450016,31.04218324
000070.jpg,7.006000,0.004690221029,31.97183169,34.78001650,31.03086553,31.03086371,29.87595415,31.58057472
000071.jpg,7.106000,0.004876614143,32.37173294,34.80882600,31.24573690,31.24573477,30.54896626,32.26814004
000072.jpg,7.206000,0.00501634492,32.79735964,34.83042322,31.40242681,31.40242446,31.04046519,32.76499500
000073.jpg,7.306000,0.00525810136,33.16309769,34.86778985,31.66523740,31.66523471,31.86525543,33.58861074
000074.jpg,7.406000,0.005350146447,33.61401327,34.88201663,31.76268852,31.76268571,32.17097277,33.89061385
000075.jpg,7.506000,0.005576353241,34.01380289,34.91697985,31.99644623,31.99644314,32.90339856,34.60681287
000076.jpg,7.606100,0.005692809243,34.39606486,34.93497965,32.11376060,32.11375737,33.27023381,34.96158680
000077.jpg,7.706100,0.005959642695,34.76942817,34.97622226,32.37529049,32.37528697,34.08537037,35.74036122
000078.jpg,7.806100,0.006066689593,35.14321361,34.99276777,32.47750664,32.47750302,34.40270547,36.03992522
000079.jpg,7.906100,0.006213055243,35.52564548,35.01539050,32.61489150,32.61488773,34.82787698,36.43806464
000080.jpg,8.006100,0.006501812734,35.90790611,35.06002176,32.87829935,32.87829533,35.63797274,37.18628919
000081.jpg,8.106100,0.006641421342,36.27279139,35.08160010,33.00221370,33.00220956,36.01638930,37.53107127
000082.jpg,8.206100,0.006804051613,36.64645600,35.10673674,33.14388729,33.14388302,36.44665704,37.91937467
000083.jpg,8.306200,0.007110504739,36.99396517,35.15410309,33.40344396,33.40343947,37.22756465,38.61383775
000084.jpg,8.406200,0.007167199657,37.37771190,35.16286603,33.45044998,33.45044546,37.36787605,38.73719180
000085.jpg,8.506200,0.007409153231,37.80183584,35.20026313,33.64767911,33.64767443,37.95254205,39.24644799
000086.jpg,8.606200,0.007578109549,38.14057654,35.22637755,33.78228426,33.78227948,38.34757076,39.58613551
000087.jpg,8.706200,0.008014625258,38.48844782,35.29384677,34.11895397,34.11894895,39.31997603,40.40689004
000088.jpg,8.806200,0.008125370764,38.83595591,35.31096394,34.20196233,34.20195725,39.55604304,40.60277039
000089.jpg,8.906200,0.008333054256,39.18346415,35.34306415,34.35515126,34.35514609,39.98759991,40.95738990
000090.jpg,9.006300,0.008550173672,39.50481308,35.37662281,34.51197694,34.51197167,40.42365886,41.31108814
000091.jpg,9.106300,0.008848419675,39.86110558,35.42272064,34.72214209,34.72213670,40.99843128,41.77007505
000092.jpg,9.206300,0.009100687771,40.20882032,35.46171198,34.89540465,34.89539916,41.46359228,42.13540062
000093.jpg,9.306300,0.009326783461,40.52137208,35.49665803,35.04736466,35.04735909,41.86480167,42.44601085
000094.jpg,9.406300,0.009553902302,40.85170836,35.53176223,35.19699028,35.19698463,42.25344528,42.74286077
000095.jpg,9.506300,0.009837268009,41.18729716,35.57556012,35.37962058,35.37961485,42.71890732,43.09307284
000096.jpg,9.606300,0.01010225812,41.57289394,35.61651781,35.54653154,35.54652573,43.13545868,43.40148705
000097.jpg,9.706400,0.01034467187,41.87685520,35.65398604,35.69609572,35.69608985,43.50132573,43.66841110
000098.jpg,9.806400,0.01064177,42.19840605,35.69990645,35.87551489,35.87550894,43.93075758,43.97689754
000099.jpg,9.906400,0.01094113014,42.50236912,35.74617649,36.05217810,36.05217209,44.34325442,44.26823769
000100.jpg,10.006400,0.01123027741,42.79796566,35.79086799,36.21907724,36.21907117,44.72331383,44.53226902
000101.jpg,10.106400,0.01141031953,43.11050807,35.81869586,36.32122134,36.32121524,44.95121461,44.68853990
000102.jpg,10.206400,0.01181640582,43.39730560,35.88146183,36.54682658,36.54682041,45.44171915,45.01956701
000103.jpg,10.306400,0.01212493556,43.71028296,35.92914914,36.71400589,36.71399967,45.79360906,45.25250891
000104.jpg,10.406500,0.01251070647,43.98828760,35.98877510,36.91818275,36.91817647,46.20979662,45.52303030
000105.jpg,10.506500,0.01283800298,44.26629234,36.03936307,37.08738734,37.08738102,46.54326375,45.73582563
000106.jpg,10.606500,0.01310446526,44.56057601,36.08054831,37.22254010,37.22253375,46.80211859,45.89854847
000107.jpg,10.706500,0.01345866056,44.87421308,36.13529383,37.39873366,37.39872727,47.12951789,46.10124560
000108.jpg,10.806500,0.0140152664,45.13484406,36.22132457,37.66805530,37.66804887,47.60787801,46.39107917
000109.jpg,10.906500,0.01436666687,45.40426653,36.27563812,37.83358544,37.83357899,47.88861953,46.55764870
000110.jpg,11.006500,0.01474521371,45.67348162,36.33414750,38.00821613,38.00820964,48.17386375,46.72420256
000111.jpg,11.106500,0.01518285943,45.90815227,36.40179138,38.20557028,38.20556378,48.48276738,46.90151599
000112.jpg,11.206600,0.01558041152,46.14282684,36.46323828,38.38082731,38.38082079,48.74518787,47.04966444
000113.jpg,11.306600,0.0160359881,46.40345697,36.53365361,38.57719536,38.57718882,49.02604322,47.20572375
000114.jpg,11.406600,0.01656361414,46.63791830,36.61520514,38.79896222,38.79895567,49.32668269,47.36998072
000115.jpg,11.506600,0.01712973227,46.87259138,36.70270612,39.03053396,39.03052739,49.62218639,47.52872754
000116.jpg,11.606600,0.01758259532,47.08967849,36.77270204,39.21128666,39.21128009,49.84000188,47.64412661
000117.jpg,11.706600,0.01797914952,47.34323376,36.83399470,39.36644505,39.36643848,50.01816837,47.73758262
000118.jpg,11.806600,0.01861683023,47.55002754,36.93255661,39.61014176,39.61013519,50.28194197,47.87457930
000119.jpg,11.906700,0.01913762181,47.75834982,37.01305178,39.80412304,39.80411648,50.47822906,47.97566175
000120.jpg,12.006700,0.0199016124,47.94948044,37.13113655,40.08097336,40.08096681,50.73808091,48.10875664
000121.jpg,12.106700,0.02053956923,48.14079265,37.22974114,40.30552918,40.30552264,50.93196045,48.20793102
000122.jpg,12.206700,0.02108296917,48.32314209,37.31373073,40.49231915,40.49231263,51.08216193,48.28500324
000123.jpg,12.306700,0.02179211634,48.49689695,37.42333873,40.73021404,40.73020753,51.25948884,48.37671013
000124.jpg,12.406700,0.02249587853,48.64450108,37.53211441,40.96008528,40.96007880,51.41662062,48.45915507
000125.jpg,12.506700,0.02320957969,48.81825629,37.64242628,41.18723634,41.18722989,51.55885543,48.53535011
000126.jpg,12.606800,0.02397248944,48.95726047,37.76034399,41.42377909,41.42377268,51.69393254,48.60980184
000127.jpg,12.706800,0.02479439707,49.10487035,37.88738059,41.67178069,41.67177430,51.82210442,48.68321496
000128.jpg,12.806800,0.02557379409,49.24023792,38.00784663,41.90078229,41.90077595,51.92899524,48.74738980
000129.jpg,12.906800,0.02638688511,49.38287924,38.13352051,42.13364221,42.13363591,52.02714660,48.80964020
000130.jpg,13.006800,0.02726909771,49.49574351,38.26987804,42.37971137,42.37970512,52.12011932,48.87268396
000131.jpg,13.106800,0.02811520493,49.60848215,38.40065501,42.60963030,42.60962410,52.19774396,48.92952109
000132.jpg,13.206800,0.02899726382,49.72148677,38.53698878,42.84333426,42.84332811,52.26820142,48.98567319
000133.jpg,13.306900,0.02999238802,49.79098931,38.69079827,43.10007381,43.10006771,52.33659938,49.04593239
000134.jpg,13.406900,0.03085356089,49.89524313,38.82390384,43.31665634,43.31665030,52.38759177,49.09593240
000135.jpg,13.506900,0.03188430245,49.98212132,38.98321846,43.56943885,43.56943288,52.44005304,49.15367339
000136.jpg,13.606900,0.03288527353,50.04287361,39.13793167,43.80856382,43.80855791,52.48333823,49.20798423
000137.jpg,13.706900,0.03395683685,50.11237625,39.30355584,44.05800389,44.05799805,52.52258821,49.26460468
000138.jpg,13.806900,0.03496015898,50.17325334,39.45863244,44.28575394,44.28574817,52.55370178,49.31649102
000139.jpg,13.906900,0.03601402994,50.25020369,39.62152202,44.51925788,44.51925219,52.58141680,49.37006516
000140.jpg,14.007000,0.03704286879,50.31213873,39.78054255,44.74185270,44.74184708,52.60431135,49.42164254
000141.jpg,14.107000,0.03805726733,50.34678845,39.93733115,44.95639666,44.95639110,52.62347311,49.47194247
000142.jpg,14.207000,0.03919878752,50.40765197,40.11376807,45.19227053,45.19226505,52.64161866,49.52802962
000143.jpg,14.307000,0.04024467263,50.45968663,40.27542333,45.40347191,45.40346650,52.65556657,49.57904154
000144.jpg,14.407000,0.04135300468,50.46833501,40.44673059,45.62241018,45.62240486,52.66800453,49.63279358
000145.jpg,14.507000,0.04250704286,50.52054561,40.62510233,45.84530414,45.84529890,52.67880824,49.68850219
000146.jpg,14.607000,0.04365813997,50.55529705,40.80301948,46.06272312,46.06271796,52.68776598,49.74386484
000147.jpg,14.707100,0.04482112122,50.60734097,40.98277349,46.27764761,46.27764253,52.69528389,49.79964011
000148.jpg,14.807100,0.0459060875,50.63344395,41.15046926,46.47405574,46.47405074,52.70113970,49.85156264
000149.jpg,14.907100,0.04702608016,50.65873717,41.32357881,46.67283757,46.67283265,52.70620549,49.90507422
000150.jpg,15.007100,0.04819184208,50.67692707,41.50376261,46.87564683,46.87564199,52.71059586,49.96069975
000151.jpg,15.107100,0.04932193169,50.72897119,41.67843278,47.06843217,47.06842740,52.71413604,50.01456843
000152.jpg,15.207100,0.05041419573,50.77237577,41.84725651,47.25134052,47.25133583,52.71699904,50.06659450
000153.jpg,15.307100,0.05155382993,50.78975153,42.02340193,47.43873737,47.43873276,52.71949705,50.12084478
000154.jpg,15.407200,0.05284546186,50.82450305,42.22304058,47.64705073,47.64704621,52.72182774,50.18230028
000155.jpg,15.507200,0.05392363355,50.85053640,42.38968616,47.81775279,47.81774835,52.72343573,50.23358049
000156.jpg,15.607200,0.05497112563,50.87657424,42.55158980,47.98092835,47.98092398,52.72475308,50.28338882
000157.jpg,15.707200,0.05619755423,50.90266371,42.74115043,48.16875776,48.16875347,52.72603898,50.34169326
000158.jpg,15.807200,0.0573479877,50.92870157,42.91896501,48.34190675,48.34190254,52.72703572,50.39637556
000159.jpg,15.907200,0.05845154361,50.95479101,43.08953405,48.50533471,48.50533058,52.72783368,50.44882317
000160.jpg,16.007200,0.05950555518,50.98084069,43.25244536,48.65907175,48.65906769,52.72847468,50.49891151
000161.jpg,16.107300,0.0607326625,51.00691832,43.44211089,48.83525833,48.83525435,52.72909648,50.55722124
000162.jpg,16.207300,0.06191874439,51.03301214,43.62543541,49.00279191,49.00278801,52.72959171,50.61357806
000163.jpg,16.307300,0.06296381064,51.08508357,43.78696410,49.14823247,49.14822864,52.72995647,50.66323233
000164.jpg,16.407300,0.0640591247,51.12850175,43.95625926,49.29854919,49.29854544,52.73027852,50.71527234
000165.jpg,16.507300,0.06517255117,51.16325332,44.12835392,49.44919915,49.44919547,52.73055278,50.76817151
000166.jpg,16.607300,0.06636395258,51.19800489,44.31250064,49.60807157,49.60806796,52.73079678,50.82477409
000167.jpg,16.707300,0.06754958932,51.24146556,44.49575635,49.76386198,49.76385845,52.73099746,50.88110185
000168.jpg,16.807400,0.0685773142,51.28488381,44.65460471,49.89709282,49.89708936,52.73114308,50.92992688
000169.jpg,16.907400,0.06959647047,51.31093072,44.81212868,50.02760000,50.02759661,52.73126562,50.97834442
000170.jpg,17.007400,0.07073956084,51.34572023,44.98880828,50.17211936,50.17211604,52.73138122,51.03264936
000171.jpg,17.107400,0.07190012566,51.39790307,45.16818880,50.31689508,50.31689183,52.73147880,51.08778412
000172.jpg,17.207400,0.07290794784,51.42389009,45.32396094,50.44106492,50.44106173,52.73154999,51.13566237
000173.jpg,17.307400,0.07404972308,51.47598841,45.50043728,50.58004347,50.58004036,52.73161789,51.18990408
000174.jpg,17.407400,0.07517736476,51.52814480,45.67472909,50.71558144,50.71557840,52.73167380,51.24347422
000175.jpg,17.507500,0.07619010918,51.56289637,45.83126202,50.83589059,50.83588761,52.73171608,51.29158590
000176.jpg,17.607500,0.07735115145,51.61499477,46.01071633,50.97220824,50.97220534,52.73175681,51.34674258
000177.jpg,17.707500,0.07836020877,51.65844653,46.16667938,51.08932049,51.08931765,52.73178655,51.39467896
000178.jpg,17.807500,0.07939549208,51.70187374,46.32669599,51.20819373,51.20819095,52.73181245,51.44386120
000179.jpg,17.907500,0.08050935077,51.76270127,46.49885746,51.33467307,51.33467036,52.73183591,51.49677621
000180.jpg,18.007500,0.08168616247,51.81482864,46.68074914,51.46674589,51.46674325,52.73185654,51.55268182
000181.jpg,18.107500,0.08278073304,51.84956013,46.84992938,51.58819075,51.58818817,52.73187253,51.60468047
000182.jpg,18.207500,0.08382505112,51.88824143,47.01134244,51.70283430,51.70283179,52.73188538,51.65429180
000183.jpg,18.307600,0.0849949788,51.94516364,47.19217011,51.82987949,51.82987705,52.73189744,51.70987032
000184.jpg,18.407600,0.08603196795,51.98858655,47.35245038,51.94129108,51.94128870,52.73190639,51.75913346
000185.jpg,18.507600,0.08709092334,52.05806970,47.51612583,52.05392796,52.05392565,52.73191412,51.80944012
000186.jpg,18.607600,0.08808968191,52.10151702,47.67049707,52.15913385,52.15913159,52.73192030,51.85688707
000187.jpg,18.707600,0.0892804871,52.15364440,47.85455163,52.28329400,52.28329182,52.73192648,51.91345736
000188.jpg,18.807600,0.09040928989,52.22314758,48.02902290,52.39973753,52.39973541,52.73193135,51.96708216
000189.jpg,18.907600,0.09144036792,52.26657927,48.18838954,52.50505920,52.50505714,52.73193508,52.01606446
000190.jpg,19.007700,0.09236331319,52.31870406,48.33104283,52.59850969,52.59850768,52.73193794,52.05990981
000191.jpg,19.107700,0.09338850658,52.34476690,48.48949992,52.70141645,52.70141450,52.73194066,52.10861255
000192.jpg,19.207700,0.09453959407,52.41427009,48.66741559,52.81585814,52.81585626,52.73194323,52.16329601
000193.jpg,19.307700,0.09564446516,52.46542055,48.83818791,52.92463146,52.92462964,52.73194528,52.21578390
000194.jpg,19.407700,0.09667097964,52.51853609,48.99684918,53.02476792,53.02476616,52.73194689,52.26454940
000195.jpg,19.507700,0.09772909762,52.56196782,49.16039520,53.12707559,53.12707389,52.73194829,52.31481625
000196.jpg,19.607700,0.09875251833,52.60540387,49.31857829,53.22516487,53.22516323,52.73194944,52.36343477
000197.jpg,19.707800,0.09983804528,52.67490707,49.48636072,53.32829667,53.32829509,52.73195047,52.41500371
000198.jpg,19.807800,0.10082901,52.71835000,49.63952732,53.42164188,53.42164035,52.73195126,52.46208038
000199.jpg,19.907800,0.1018487057,52.77916186,49.79713466,53.51690860,53.51690713,52.73195196,52.51052194
000200.jpg,20.007800,0.1029998353,52.82260221,49.97505684,53.62351616,53.62351475,52.73195262,52.56520739
000201.jpg,20.107800,0.1039392496,52.90079844,50.12025564,53.70979233,53.70979097,52.73195307,52.60983510
000202.jpg,20.207800,0.1051074134,52.93554404,50.30081067,53.81618632,53.81618503,52.73195355,52.66532977
000203.jpg,20.307800,0.106192569,52.97898696,50.46853570,53.91415181,53.91415057,52.73195392,52.71688107
000204.jpg,20.407900,0.1071798934,53.01740876,50.62113965,54.00257214,54.00257095,52.73195421,52.76378480
000205.jpg,20.507900,0.1082825312,53.07455043,50.79156677,54.10053061,54.10052948,52.73195448,52.81616660
000206.jpg,20.607900,0.1093064941,53.12668379,50.94983367,54.19076721,54.19076614,52.73195469,52.86481088
000207.jpg,20.707900,0.1103030794,53.17011817,51.10386901,54.27792563,54.27792461,52.73195486,52.91215456
000208.jpg,20.807900,0.1112879225,53.21355682,51.25608943,54.36342279,54.36342182,52.73195501,52.95894042
000209.jpg,20.907900,0.1124218259,53.27437296,51.43134907,54.46109259,54.46109168,52.73195515,53.01280751
000210.jpg,21.007900,0.1134527715,53.31781755,51.59069522,54.54919293,54.54919208,52.73195526,53.06178351
000211.jpg,21.108000,0.1144696921,53.36125195,51.74787365,54.63545167,54.63545087,52.73195536,53.11009324
000212.jpg,21.208000,0.1154928159,53.42207233,51.90601084,54.72160251,54.72160177,52.73195543,53.15869765
000213.jpg,21.308000,0.1165617714,53.46550674,52.07123195,54.81094427,54.81094358,52.73195550,53.20947935
000214.jpg,21.408000,0.1175414709,53.50895132,52.22265734,54.89223592,54.89223528,52.73195556,53.25602085
000215.jpg,21.508000,0.1186201807,53.53501247,52.38938610,54.98110063,54.98110005,52.73195561,53.30726593
000216.jpg,21.608000,0.1196329465,53.59582438,52.54592233,55.06392959,55.06392906,52.73195565,53.35537828
000217.jpg,21.708000,0.1206926781,53.63926726,52.70971776,55.14998414,55.14998366,52.73195568,53.40572178
000218.jpg,21.808100,0.1216838444,53.69139212,52.86291551,55.22990996,55.22990953,52.73195571,53.45280802
000219.jpg,21.908100,0.1228213741,53.72614371,53.03873564,55.32098067,55.32098030,52.73195574,53.50684739
000220.jpg,22.008100,0.1237893115,53.76958826,53.18834306,55.39792882,55.39792849,52.73195576,53.55283013
000221.jpg,22.108100,0.12488251,53.82170976,53.35731123,55.48424172,55.48424145,52.73195578,53.60476351
000222.jpg,22.208100,0.1258307309,53.88252842,53.50387121,55.55860588,55.55860566,52.73195579,53.64980959
000223.jpg,22.308100,0.1269218441,53.92597043,53.67251707,55.64360787,55.64360771,52.73195580,53.70164391
000224.jpg,22.408100,0.1279159669,53.94958113,53.82617178,55.72053199,55.72053187,52.73195581,53.74887060
000225.jpg,22.508200,0.1289453084,53.98678320,53.98527001,55.79966459,55.79966452,52.73195582,53.79777039
000226.jpg,22.608200,0.1300464353,54.03891059,54.15546361,55.88374241,55.88374240,52.73195583,53.85008042
000227.jpg,22.708200,0.1310502988,54.08234674,54.31062389,55.95988461,55.95988464,52.73195584,53.89776986
000228.jpg,22.808200,0.1319899054,54.12578958,54.45585242,56.03071932,56.03071940,52.73195584,53.94240671
000229.jpg,22.908200,0.1330826808,54.17791697,54.62475518,56.11258100,56.11258113,52.73195585,53.99431999
000230.jpg,23.008200,0.1341638259,54.21266606,54.79186034,56.19302886,56.19302905,52.73195585,54.04568076
000231.jpg,23.108200,0.1351245921,54.25610472,54.94035936,56.26407289,56.26407312,52.73195585,54.09132282
000232.jpg,23.208300,0.1362658001,54.29086216,55.11674802,56.34792158,56.34792187,52.73195586,54.14553693
000233.jpg,23.308300,0.1371884278,54.34298371,55.25935224,56.41528897,56.41528930,52.73195586,54.18936719
000234.jpg,23.408300,0.1383275465,54.39511111,55.43541797,56.49795142,56.49795181,52.73195586,54.24348204
000235.jpg,23.508300,0.1393490292,54.42729697,55.59330153,56.57160235,56.57160278,52.73195586,54.29200850
000236.jpg,23.608300,0.1403373567,54.45592724,55.74606050,56.64244102,56.64244150,52.73195587,54.33895988
000237.jpg,23.708300,0.1413557978,54.49936590,55.90347392,56.71500989,56.71501041,52.73195587,54.38734184
000238.jpg,23.808300,0.1425534108,54.54280623,56.08858072,56.79979720,56.79979778,52.73195587,54.44423552
000239.jpg,23.908400,0.1434798558,54.58624489,56.23177495,56.86498545,56.86498608,52.73195587,54.48824713
000240.jpg,24.008400,0.1444270969,54.59493362,56.37818349,56.93127984,56.93128051,52.73195587,54.53324667
000241.jpg,24.108400,0.1455338577,54.65574809,56.54924788,57.00828674,57.00828746,52.73195587,54.58582433
000242.jpg,24.208400,0.1466014905,54.69050548,56.71426454,57.08211585,57.08211662,52.73195587,54.63654319
000243.jpg,24.308400,0.1476673897,54.74263287,56.87901324,57.15538500,57.15538582,52.73195587,54.68717968
000244.jpg,24.408400,0.1485762543,54.76869160,57.01949018,57.21751673,57.21751759,52.73195587,54.73035611
000245.jpg,24.508400,0.1497556155,54.81213027,57.20177593,57.29767555,57.29767646,52.73195587,54.78638273
000246.jpg,24.608500,0.1507837244,54.83820884,57.36068365,57.36713134,57.36713229,52.73195587,54.83522397
000247.jpg,24.708500,0.1517760834,54.89036674,57.51406574,57.43380331,57.43380431,52.73195587,54.88236687
000248.jpg,24.808500,0.1528948707,54.90771201,57.68698900,57.50854059,57.50854164,52.73195587,54.93551587
000249.jpg,24.908500,0.1538663263,54.94246360,57.83714020,57.57307163,57.57307273,52.73195587,54.98166574
000250.jpg,25.008500,0.1549201928,54.98589402,58.00002909,57.64269895,57.64270009,52.73195587,55.03173061
000251.jpg,25.108500,0.1559141027,55.01196677,58.15365090,57.70800879,57.70800997,52.73195587,55.07894719
000252.jpg,25.208500,0.1569219946,55.03804363,58.30943382,57.77388844,57.77388967,52.73195587,55.12682801
000253.jpg,25.308500,0.1580835859,55.08150037,58.48897298,57.84938395,57.84938523,52.73195587,55.18201044
000254.jpg,25.408600,0.1590263196,55.11622154,58.63468485,57.91032034,57.91032166,52.73195587,55.22679586
000255.jpg,25.508600,0.1600158465,55.15100351,58.78762921,57.97396240,57.97396376,52.73195587,55.27380422
000256.jpg,25.608600,0.1610324827,55.16842608,58.94476366,58.03901159,58.03901300,52.73195587,55.32210043
000257.jpg,25.708600,0.1621142109,55.20842341,59.11195894,58.10785563,58.10785709,52.73195587,55.37348890
000258.jpg,25.808600,0.1631707374,55.24659163,59.27525897,58.17473181,58.17473331,52.73195587,55.42368014
000259.jpg,25.908600,0.1642866515,55.28134319,59.44773813,58.24498126,58.24498281,52.73195587,55.47669265
000260.jpg,26.008600,0.1653547076,55.29877384,59.61282021,58.31185112,58.31185272,52.73195587,55.52743161
000261.jpg,26.108700,0.1664998016,55.31609474,59.78980951,58.38315057,58.38315222,52.73195587,55.58183033
000262.jpg,26.208700,0.1675437318,55.35955955,59.95116261,58.44780027,58.44780196,52.73195587,55.63142317
000263.jpg,26.308700,0.1683962407,55.36822208,60.08292905,58.50034998,58.50035171,52.73195587,55.67192238
000264.jpg,26.408700,0.1692316484,55.40297363,60.21205227,58.55163360,58.55163536,52.73195587,55.71160917
000265.jpg,26.508700,0.1704566732,55.42040416,60.40139591,58.62645939,58.62646120,52.73195587,55.76980507
000266.jpg,26.608700,0.1716817612,55.43772519,60.59074934,58.70084778,58.70084965,52.73195587,55.82800398
000267.jpg,26.708700,0.1725351991,55.48118993,60.72265935,58.75241152,58.75241342,52.73195587,55.86854731
000268.jpg,26.808800,0.1736488062,55.52257113,60.89478195,58.81937969,58.81938164,52.73195587,55.92145022
000269.jpg,26.908800,0.174673563,55.53338004,61.05317154,58.88069320,58.88069519,52.73195587,55.97013221
000270.jpg,27.008800,0.1754610008,55.54203448,61.17488038,58.92760658,58.92760860,52.73195587,56.00754015
000271.jpg,27.108800,0.176527226,55.56813154,61.33967948,58.99085399,58.99085606,52.73195587,56.05819214
000272.jpg,27.208800,0.1775623792,55.60288304,61.49967597,59.05195818,59.05196029,52.73195587,56.10736802
000273.jpg,27.308800,0.178645651,55.61153753,61.66710985,59.11558968,59.11559183,52.73195587,56.15882982
000274.jpg,27.408800,0.1797426175,55.63757186,61.83666041,59.17970284,59.17970504,52.73195587,56.21094220
000275.jpg,27.508900,0.1808320926,55.64623452,62.00505307,59.24306024,59.24306248,52.73195587,56.26269869
000276.jpg,27.608900,0.1819059841,55.68098607,62.17103709,59.30520471,59.30520700,52.73195587,56.31371487
000277.jpg,27.708900,0.1830523466,55.69841633,62.34822244,59.37121070,59.37121303,52.73195587,56.36817385
000278.jpg,27.808900,0.1837840284,55.71586281,62.46131347,59.41316230,59.41316466,52.73195587,56.40293305
000279.jpg,27.908900,0.1847853214,55.74981207,62.61607643,59.47035011,59.47035251,52.73195587,56.45050037
000280.jpg,28.008900,0.1858926296,55.77664054,62.78722544,59.53329669,59.53329913,52.73195587,56.50310405
000281.jpg,28.108900,0.1871145292,55.77671930,62.97608604,59.60240027,59.60240277,52.73195587,56.56115148
000282.jpg,28.209000,0.1878723482,55.78536576,63.09321692,59.64507179,59.64507431,52.73195587,56.59715236
000283.jpg,28.309000,0.1891669325,55.79395379,63.29331190,59.71764108,59.71764366,52.73195587,56.65865275
000284.jpg,28.409000,0.1897257455,55.80274150,63.37968377,59.74883971,59.74884230,52.73195587,56.68519966

File: Agents/PA12实验数据处理/VFM自建/实验结果/S15_XY_0.2/S15_XY_0.2_内外虚功.csv (part 2 of 4)
实验编号,照片,时间/s,点数,参考帧点数,当前帧点数,匹配点数,参考帧缺失点数,当前帧新增点数,平均exx,平均eyy,平均exy,X向力/N,Y向力/N,边界σx/MPa,边界σy/MPa,等效应力/MPa,等效塑性应变,X虚场系数/N每MPa,Y虚场系数/N每MPa,基线X虚场系数/N每MPa,基线Y虚场系数/N每MPa,积分面积/mm2,面积比,有效三角形数,排除点数,积分方法,基线方法,逐点/基线系数差异X/%,逐点/基线系数差异Y/%,阶段1内部虚功X/N,阶段1外部虚功X/N,阶段1残差X/N,阶段1内部虚功Y/N,阶段1外部虚功Y/N,阶段1残差Y/N,阶段2模型等效应力/MPa,阶段2内部虚功X/N,阶段2残差X/N,阶段2内部虚功Y/N,阶段2残差Y/N
S15_XY_0.2,000084.jpg,8.406200,100487,100489,100487,100487,2,0,0.01029844734,0.01007857929,0.0001139967877,1072.01802800,1079.08352100,37.25433846,37.49987562,37.37771190,0.007166751409,0.4355474908,0.4309440593,0.4667891753,0.4713905188,763.84763690,0.92247854,199700,0,pointwise_triangle,mean_strain_rectangle,-6.69288967,-8.58024460,1540.23778141,1072.01802800,468.21975341,1523.95854830,1079.08352100,444.87502730,35.16288083,1008.49517663,-63.52285137,1015.14200106,-63.94151994
S15_XY_0.2,000085.jpg,8.506200,100455,100489,100455,100455,34,0,0.01052346186,0.01024496003,0.0001198159698,1084.18000000,1091.33000000,37.67698641,37.92546033,37.80183584,0.007408699914,0.4439454905,0.4385254169,0.4751857628,0.4810141795,763.50338909,0.92206280,199610,0,pointwise_triangle,mean_strain_rectangle,-6.57432835,-8.83316218,1569.93584344,1084.18000000,485.75584344,1550.76869814,1091.33000000,459.43869814,35.20027714,1009.56568969,-74.61431031,1016.22361981,-75.10638019
S15_XY_0.2,000086.jpg,8.606200,100460,100489,100460,100460,29,0,0.01066181471,0.01039552608,0.0001144199775,1094.18000000,1100.83000000,38.02450238,38.25560050,38.14057654,0.007577652158,0.4500074549,0.4446451837,0.4819646248,0.4875374467,763.56458870,0.92213671,199626,0,pointwise_triangle,mean_strain_rectangle,-6.63060487,-8.79773713,1591.37292401,1094.18000000,497.19292401,1572.41018656,1100.83000000,471.58018656,35.22639092,1010.57760300,-83.60239700,1016.71950018,-84.11049982
S15_XY_0.2,000087.jpg,8.706200,100448,100489,100448,100448,41,0,0.01094788076,0.01066997259,4.017216004e-05,1103.18000000,1111.83000000,38.33726675,38.63786806,38.48844782,0.008014163623,0.4618897015,0.4562184142,0.4947463327,0.5005623253,763.44983943,0.92199813,199596,0,pointwise_triangle,mean_strain_rectangle,-6.64110656,-8.85881915,1633.39241789,1103.18000000,530.21241789,1613.33689882,1111.83000000,501.50689882,35.29385947,1011.61470760,-91.56529240,1019.54674700,-92.28325300
S15_XY_0.2,000088.jpg,8.806200,100481,100489,100481,100481,8,0,0.01108104372,0.0107700691,5.183955346e-05,1113.18000000,1121.83000000,38.68478272,38.98538403,38.83595591,0.008124904975,0.4675775163,0.4612096417,0.4997700849,0.5062780841,763.76348744,0.92237692,199678,0,pointwise_triangle,mean_strain_rectangle,-6.44147570,-8.90191455,1653.50638356,1113.18000000,540.32638356,1630.98750485,1121.83000000,509.15750485,35.31097599,1012.14123179,-101.03876821,1020.00610689,-101.82389311
S15_XY_0.2,000089.jpg,8.906200,100466,100489,100466,100466,23,0,0.01125686239,0.01092438661,7.454641427e-05,1123.18000000,1131.83000000,39.03229869,39.33290000,39.18346415,0.008332584316,0.4743292796,0.4678247356,0.5071450078,0.5141029778,763.61048841,0.92219215,199638,0,pointwise_triangle,mean_strain_rectangle,-6.47067954,-9.00174559,1677.38281740,1123.18000000,554.20281740,1654.38063147,1131.83000000,522.55063147,35.34307555,1013.09663308,-110.08336692,1020.89884277,-110.93115723
S15_XY_0.2,000090.jpg,9.006300,100474,100489,100474,100474,15,0,0.01139133493,0.01112125464,5.946081927e-05,1132.68000000,1140.83000000,39.36243886,39.64566438,39.50481308,0.008549699853,0.4813223866,0.4754854807,0.5154255404,0.5210777131,763.69463788,0.92229377,199660,0,pointwise_triangle,mean_strain_rectangle,-6.61650445,-8.74960323,1702.11272129,1132.68000000,569.43272129,1681.47152110,1140.83000000,540.64152110,35.37663360,1014.31704681,-118.36295319,1021.61538697,-119.21461303
S15_XY_0.2,000091.jpg,9.106300,100489,100489,100489,100489,0,0,0.01163609635,0.01130032999,4.965782395e-05,1142.68000000,1151.33000000,39.70995483,40.01055615,39.86110558,0.008847941589,0.4906289711,0.4839970867,0.5244951543,0.5315219885,763.89353661,0.92253398,199712,0,pointwise_triangle,mean_strain_rectangle,-6.45691060,-8.94128614,1735.02383523,1142.68000000,592.34383523,1711.57133200,1151.33000000,560.24133200,35.42273076,1015.44714798,-127.23285202,1023.13400505,-128.19599495
S15_XY_0.2,000092.jpg,9.206300,100485,100489,100485,100485,4,0,0.01179107383,0.01152108778,3.658200623e-05,1152.18000000,1161.83000000,40.04009500,40.37544791,40.20882032,0.009100205493,0.4976788214,0.4923036198,0.5338330942,0.5394832946,763.82468705,0.92245083,199694,0,pointwise_triangle,mean_strain_rectangle,-6.77257988,-8.74534491,1759.95440220,1152.18000000,607.77440220,1740.94593839,1161.83000000,579.11593839,35.46172144,1016.15232385,-136.02767615,1024.66303392,-137.16696608
S15_XY_0.2,000093.jpg,9.306300,100460,100489,100460,100460,29,0,0.01196610979,0.0116825362,4.098264525e-05,1161.68000000,1170.33000000,40.37023517,40.67083649,40.52137208,0.009326297438,0.5048753751,0.4992938,0.5414369628,0.54737152,763.53398890,0.92209976,199618,0,pointwise_triangle,mean_strain_rectangle,-6.75269518,-8.78337990,1785.40375985,1161.68000000,623.72375985,1765.66549225,1170.33000000,595.33549225,35.49666691,1017.63010239,-144.04989761,1025.20749064,-145.12250936
S15_XY_0.2,000094.jpg,9.406300,100489,100489,100489,100489,0,0,0.01220846666,0.01178301513,3.23064722e-05,1170.68000000,1180.33000000,40.68299955,41.01835246,40.85170836,0.009553412347,0.5140832208,0.5056376779,0.5478446299,0.5567483732,763.89353661,0.92253398,199712,0,pointwise_triangle,mean_strain_rectangle,-6.16258831,-9.18021458,1817.96570098,1170.68000000,647.28570098,1788.09951071,1180.33000000,607.76951071,35.53177049,1018.22750487,-152.45249513,1026.62082792,-153.70917208
S15_XY_0.2,000095.jpg,9.506300,100472,100489,100472,100472,17,0,0.01240175408,0.01199188884,4.04617067e-05,1180.16591500,1190.15394400,41.01265024,41.35975020,41.18729716,0.00983677402,0.5223801213,0.5141367031,0.5572656832,0.5658432404,763.67933797,0.92227529,199656,0,pointwise_triangle,mean_strain_rectangle,-6.26013103,-9.13796147,1847.30624341,1180.16591500,667.14032841,1818.15483191,1190.15394400,628.00088791,35.57556774,1019.36944996,-160.79646504,1027.99661967,-162.15732433
S15_XY_0.2,000096.jpg,9.606300,100434,100489,100434,100434,55,0,0.01261965306,0.01217509335,-7.567426259e-06,1191.18000000,1201.33000000,41.39540728,41.74813599,41.57289394,0.01010175951,0.5310060739,0.5222708314,0.5661362575,0.5754398919,763.32744021,0.92185032,199564,0,pointwise_triangle,mean_strain_rectangle,-6.20525239,-9.23972446,1877.81042132,1191.18000000,686.63042132,1846.91975885,1201.33000000,645.58975885,35.61652471,1020.51331739,-170.66668261,1029.20907300,-172.12092700
S15_XY_0.2,000097.jpg,9.706400,100435,100489,100435,100435,54,0,0.01275158936,0.01239374758,-2.236430973e-05,1200.18000000,1209.83000000,41.70817166,42.04352457,41.87685520,0.01034416959,0.5374333848,0.5302439388,0.575114441,0.5826032644,763.31979026,0.92184108,199562,0,pointwise_triangle,mean_strain_rectangle,-6.55192316,-8.98713220,1900.53948586,1200.18000000,700.35948586,1875.11526341,1209.83000000,665.28526341,35.65399236,1021.83433655,-178.34566345,1030.05035527,-179.77964473
S15_XY_0.2,000098.jpg,9.806400,100465,100489,100465,100465,24,0,0.01296754173,0.01258844352,-1.784917482e-05,1209.18000000,1219.33000000,42.02093603,42.37366474,42.19840605,0.01064126387,0.5466380691,0.5390212789,0.5843453561,0.5922790286,763.61048841,0.92219215,199638,0,pointwise_triangle,mean_strain_rectangle,-6.45291120,-8.99200328,1933.09024761,1209.18000000,723.91024761,1906.15479676,1219.33000000,686.82479676,35.69991216,1022.96801785,-186.21198215,1031.55493244,-187.77506756
S15_XY_0.2,000099.jpg,9.906400,100462,100489,100462,100462,27,0,0.01320131813,0.01276097011,-1.277282832e-05,1218.18000000,1227.83000000,42.33370040,42.66905331,42.50236912,0.01094062038,0.5556458852,0.5470664193,0.5930577538,0.602273247,763.55693875,0.92212747,199624,0,pointwise_triangle,mean_strain_rectangle,-6.30830106,-9.16640876,1964.94481897,1218.18000000,746.76481897,1934.60503343,1227.83000000,706.77503343,35.74618163,1024.53779479,-193.64220521,1032.65382832,-195.17617168
S15_XY_0.2,000100.jpg,10.006400,100467,100489,100467,100467,22,0,0.01338765769,0.01296853381,5.879482381e-06,1226.18000000,1236.83000000,42.61171318,42.98181769,42.79796566,0.01122976409,0.5639809335,0.5557361886,0.6023477002,0.61111902,763.62578831,0.92221062,199642,0,pointwise_triangle,mean_strain_rectangle,-6.36953817,-9.06252784,1994.42026439,1226.18000000,768.24026439,1965.26416138,1236.83000000,728.43416138,35.79087257,1025.42378944,-200.75621056,1034.33011915,-202.49988085
S15_XY_0.2,000101.jpg,10.106400,100467,100489,100467,100467,22,0,0.01350049448,0.01314668617,2.927124264e-06,1235.68000000,1245.33000000,42.94185335,43.27720626,43.11050807,0.01140980245,0.5698506125,0.5627587792,0.6097298772,0.617134289,763.58753856,0.92216443,199632,0,pointwise_triangle,mean_strain_rectangle,-6.54048066,-8.81096882,2015.17736109,1235.68000000,779.49736109,1990.09832880,1245.33000000,744.76832880,35.81869985,1026.67430777,-209.00569223,1034.69208508,-210.63791492
S15_XY_0.2,000102.jpg,10.206400,100431,100489,100431,100431,58,0,0.01385742673,0.01329535404,-1.080912798e-05,1243.68000000,1253.83000000,43.21986613,43.57259484,43.39730560,0.01181588536,0.5819315822,0.5712236145,0.6191898049,0.6309527215,763.29684041,0.92181336,199556,0,pointwise_triangle,mean_strain_rectangle,-6.01725390,-9.46649485,2057.89960465,1243.68000000,814.21960465,2020.03274349,1253.83000000,766.20274349,35.88146527,1028.29104523,-215.38895477,1036.68319925,-217.14680075
S15_XY_0.2,000103.jpg,10.306400,100458,100489,100458,100458,31,0,0.01401796284,0.01355508214,-2.317281997e-05,1252.18000000,1263.33000000,43.51525470,43.90273501,43.71028296,0.0121244113,0.5901929,0.5811458206,0.6299024399,0.6395894915,763.53398890,0.92209976,199618,0,pointwise_triangle,mean_strain_rectangle,-6.30407781,-9.13768467,2087.11431489,1252.18000000,834.93431489,2055.12089567,1263.33000000,791.79089567,35.92915199,1029.27188964,-222.90811036,1038.43701092,-224.89298908
S15_XY_0.2,000104.jpg,10.406500,100461,100489,100461,100461,28,0,0.01429518508,0.01376123248,3.81543247e-05,1260.18000000,1271.33000000,43.79326748,44.18074778,43.98828760,0.0125101789,0.6007593682,0.5905614167,0.6402862429,0.6514606693,763.56458870,0.92213671,199626,0,pointwise_triangle,mean_strain_rectangle,-6.17331313,-9.34810887,2124.48078787,1260.18000000,864.30078787,2088.41751011,1271.33000000,817.08751011,35.98877742,1031.00938916,-229.17061084,1040.13170081,-231.19829919
S15_XY_0.2,000105.jpg,10.506500,100442,100489,100442,100442,47,0,0.01445469389,0.01402830705,2.323617555e-05,1268.18000000,1279.33000000,44.07128025,44.45876056,44.26629234,0.01283747204,0.6089361788,0.600464123,0.6512319711,0.660155288,763.38863982,0.92192422,199580,0,pointwise_triangle,mean_strain_rectangle,-6.49473523,-9.04198847,2153.39665328,1268.18000000,885.21665328,2123.43670468,1279.33000000,844.10670468,36.03936485,1032.48768553,-235.69231447,1041.56544870,-237.76455130
S15_XY_0.2,000106.jpg,10.606500,100480,100489,100480,100480,9,0,0.01464104731,0.01421239944,3.712168936e-05,1276.63774600,1287.80887300,44.36520043,44.75341494,44.56057601,0.01310393079,0.6174359234,0.6088050446,0.6597361689,0.6687068041,763.76348744,0.92237692,199678,0,pointwise_triangle,mean_strain_rectangle,-6.41169113,-8.95785106,2183.45451868,1276.63774600,906.81677268,2152.93292008,1287.80887300,865.12404708,36.08054954,1033.68931831,-242.94842769,1042.73454252,-245.07433048
S15_XY_0.2,000107.jpg,10.706500,100444,100489,100444,100444,45,0,0.01491845496,0.01439931466,-3.360143222e-05,1286.18000000,1296.33000000,44.69680900,45.04953771,44.87421308,0.01345812235,0.6277172906,0.6176876322,0.6694782235,0.6803426617,763.41923963,0.92196118,199588,0,pointwise_triangle,mean_strain_rectangle,-6.23783290,-9.20933421,2219.81278158,1286.18000000,933.63278158,2184.34464279,1296.33000000,888.01464279,36.13529447,1035.70602922,-250.47397078,1043.87939236,-252.45060764
S15_XY_0.2,000108.jpg,10.806500,100437,100489,100437,100437,52,0,0.01526409232,0.01470212508,-1.751726693e-06,1293.68000000,1303.83000000,44.95744597,45.31017468,45.13484406,0.01401472507,0.6413711422,0.6304702841,0.6839576959,0.6957184056,763.35039007,0.92187803,199570,0,pointwise_triangle,mean_strain_rectangle,-6.22648944,-9.37852455,2268.09724758,1293.68000000,974.41724758,2229.54826329,1303.83000000,925.71826329,36.22132470,1038.19575145,-255.48424855,1046.34126416,-257.48873584
S15_XY_0.2,000109.jpg,10.906500,100451,100489,100451,100451,38,0,0.01548696204,0.01492595431,-2.353869208e-05,1301.18000000,1311.83000000,45.21808295,45.58818746,45.40426653,0.0143661223,0.6510674863,0.640132051,0.6942509803,0.7059916096,763.46513934,0.92201661,199600,0,pointwise_triangle,mean_strain_rectangle,-6.22015600,-9.32866025,2302.38667847,1301.18000000,1001.20667847,2263.71541754,1311.83000000,951.88541754,36.27563774,1039.57486636,-261.60513364,1048.08366017,-263.74633983
S15_XY_0.2,000110.jpg,11.006500,100471,100489,100471,100471,18,0,0.01574899467,0.01513709331,-3.868848616e-05,1309.18000000,1319.33000000,45.49609573,45.84882444,45.67348162,0.01474466593,0.6617775603,0.6499961574,0.7046110948,0.7174168134,763.66403807,0.92225682,199652,0,pointwise_triangle,mean_strain_rectangle,-6.07903208,-9.39769668,2340.26098840,1309.18000000,1031.08098840,2298.59811042,1319.33000000,979.26811042,36.33414661,1041.47825764,-267.70174236,1049.55278087,-269.77721913
S15_XY_0.2,000111.jpg,11.106500,100441,100489,100441,100441,48,0,0.01598189808,0.01542538648,-4.970652196e-05,1315.68000000,1326.33000000,45.72198111,46.09208562,45.90815227,0.01518230881,0.6719327982,0.6610819958,0.7171889055,0.7288354408,763.38863982,0.92192422,199580,0,pointwise_triangle,mean_strain_rectangle,-6.31020739,-9.29612381,2376.17321691,1315.68000000,1060.49321691,2337.80124584,1326.33000000,1011.47124584,36.40179004,1043.23752418,-272.44247582,1051.68219129,-274.64780871
S15_XY_0.2,000112.jpg,11.206600,100433,100489,100433,100433,56,0,0.01626494905,0.01562215391,-2.772323728e-05,1322.18000000,1333.33000000,45.94786649,46.33534679,46.14282684,0.01557985811,0.6833508177,0.6706874952,0.7273317166,0.7407839723,763.31214031,0.92183184,199560,0,pointwise_triangle,mean_strain_rectangle,-6.04688313,-9.46247216,2416.55105268,1322.18000000,1094.37105268,2371.76941995,1333.33000000,1038.43941995,36.46323648,1044.82029614,-277.35970386,1053.63131000,-279.69869000
S15_XY_0.2,000113.jpg,11.306600,100431,100489,100431,100431,58,0,0.0165927058,0.015840958,-1.502303043e-05,1329.68000000,1340.83000000,46.20850347,46.59598377,46.40345697,0.01603543158,0.6957690865,0.6813506602,0.7387737669,0.7545061568,763.25094070,0.92175793,199544,0,pointwise_triangle,mean_strain_rectangle,-5.82108926,-9.69581176,2460.46609550,1329.68000000,1130.78609550,2409.47784425,1340.83000000,1068.64784425,36.53365132,1046.86307135,-282.81692865,1055.64151673,-285.18848327
S15_XY_0.2,000114.jpg,11.406600,100440,100489,100440,100440,49,0,0.01688904127,0.01615522103,-7.106168494e-05,1336.68000000,1347.33000000,46.45176464,46.82186915,46.63791830,0.01656305482,0.7082776056,0.6941506739,0.7530176568,0.7683748632,763.36568997,0.92189651,199574,0,pointwise_triangle,mean_strain_rectangle,-5.94143454,-9.65989295,2504.70029327,1336.68000000,1168.02029327,2454.74286155,1347.33000000,1107.41286155,36.61520239,1049.42095422,-287.25904578,1057.78221732,-289.54778268
S15_XY_0.2,000115.jpg,11.506600,100433,100489,100433,100433,56,0,0.01717443135,0.01652008722,-1.712944287e-05,1343.18000000,1354.33000000,46.67765002,47.06513033,46.87259138,0.01712917009,0.7215080312,0.7086863339,0.7688185252,0.7825124754,763.31979026,0.92184108,199562,0,pointwise_triangle,mean_strain_rectangle,-6.15366208,-9.43450025,2551.48738695,1343.18000000,1208.30738695,2506.14568960,1354.33000000,1151.81568960,36.70270290,1051.75188810,-291.42811190,1060.48268632,-293.84731368
S15_XY_0.2,000116.jpg,11.606600,100436,100489,100436,100436,53,0,0.01743826007,0.01678588567,-3.084118675e-05,1349.68000000,1360.33000000,46.90353541,47.27363991,47.08967849,0.01758203054,0.7329983271,0.7203002711,0.7810314317,0.7946841599,763.32744021,0.92185032,199564,0,pointwise_triangle,mean_strain_rectangle,-6.14995795,-9.36018264,2592.12081581,1349.68000000,1242.44081581,2547.21635410,1360.33000000,1186.88635410,36.77269841,1053.97567311,-295.70432689,1062.29234144,-298.03765856
S15_XY_0.2,000117.jpg,11.706600,100429,100489,100429,100429,60,0,0.01773937134,0.01696970706,-6.528017989e-05,1356.63070400,1367.96380300,47.14508347,47.53892676,47.34323376,0.01797858173,0.7441760272,0.7295184777,0.7909675294,0.807074871,763.28154051,0.92179488,199552,0,pointwise_triangle,mean_strain_rectangle,-5.91572984,-9.60956611,2631.64880379,1356.63070400,1275.01809979,2579.81493477,1367.96380300,1211.85113177,36.83399058,1055.48604531,-301.14465869,1064.30342487,-303.66037813
S15_XY_0.2,000118.jpg,11.806600,100431,100489,100431,100431,58,0,0.01805850582,0.01736215757,-6.668962647e-05,1363.18000000,1373.33000000,47.37268196,47.72541067,47.55002754,0.01861625993,0.7587847401,0.7452835344,0.8081157591,0.8226887611,763.30449036,0.92182260,199558,0,pointwise_triangle,mean_strain_rectangle,-6.10444957,-9.40881052,2683.30997035,1363.18000000,1320.12997035,2635.56530976,1373.33000000,1262.23530976,36.93255208,1058.79468332,-304.38531668,1066.67828346,-306.65171654
S15_XY_0.2,000119.jpg,11.906700,100477,100489,100477,100477,12,0,0.01833612607,0.01767933944,-7.047932797e-05,1369.68000000,1378.83000000,47.59856734,47.91654446,47.75834982,0.01913704901,0.7716242929,0.7587828356,0.822222384,0.8359674502,763.73288763,0.92233996,199670,0,pointwise_triangle,mean_strain_rectangle,-6.15382068,-9.23296889,2728.71481079,1369.68000000,1359.03481079,2683.30323553,1378.83000000,1304.47323553,37.01304685,1061.51134185,-308.16865815,1068.60265425,-310.22734575
S15_XY_0.2,000120.jpg,12.006700,100474,100489,100474,100474,15,0,0.01881287671,0.01803273323,-0.0001150742426,1375.18000000,1384.33000000,47.78970113,48.10767824,47.94948044,0.01990103734,0.789941251,0.7747574776,0.8400419537,0.8563686011,763.69463788,0.92229377,199660,0,pointwise_triangle,mean_strain_rectangle,-5.96407149,-9.52990609,2793.48954044,1375.18000000,1418.30954044,2739.79477255,1384.33000000,1355.46477255,37.13113123,1064.91224884,-310.26775116,1071.99782823,-312.33217177
S15_XY_0.2,000121.jpg,12.106700,100475,100489,100475,100475,14,0,0.01916300149,0.0183885649,-9.874929711e-05,1380.18000000,1390.33000000,47.96345911,48.31618782,48.14079265,0.02053899186,0.804809585,0.7899440094,0.8563531579,0.8725603731,763.69463788,0.92229377,199660,0,pointwise_triangle,mean_strain_rectangle,-6.01896220,-9.46826904,2846.06881188,1380.18000000,1465.88881188,2793.49929507,1390.33000000,1403.16929507,37.22973544,1067.36373542,-312.81626458,1075.21324919,-315.11675081
S15_XY_0.2,000122.jpg,12.206700,100461,100489,100461,100461,28,0,0.01947885635,0.01868037323,-9.869935649e-05,1385.68000000,1395.33000000,48.15459290,48.48994581,48.32314209,0.02108238962,0.81808876,0.8025726822,0.8700902636,0.8868007186,763.55693875,0.92212747,199624,0,pointwise_triangle,mean_strain_rectangle,-5.97656425,-9.49796663,2893.02829950,1385.68000000,1507.34829950,2838.15839518,1395.33000000,1442.82839518,37.31372467,1069.98178862,-315.69821138,1077.43323792,-317.89676208
S15_XY_0.2,000123.jpg,12.306700,100474,100489,100474,100474,15,0,0.01990524124,0.01902361321,-0.0001225340912,1390.68000000,1400.33000000,48.32835088,48.66370379,48.49689695,0.02179153472,0.8353487641,0.818394539,0.8869374139,0.9053879048,763.69463788,0.92229377,199660,0,pointwise_triangle,mean_strain_rectangle,-5.81649269,-9.60840821,2954.06529538,1390.68000000,1563.38529538,2894.10963387,1400.33000000,1493.77963387,37.42333232,1073.13834632,-317.54165368,1080.58490847,-319.74509153
S15_XY_0.2,000124.jpg,12.406700,100476,100489,100476,100476,13,0,0.02024713808,0.01943850284,-0.0001271901502,1395.18000000,1404.33000000,48.48473307,48.80271018,48.64450108,0.02249529512,0.8508393772,0.8352136819,0.9051228231,0.922045739,763.72523768,0.92233072,199668,0,pointwise_triangle,mean_strain_rectangle,-5.99735688,-9.41732644,3008.84514856,1395.18000000,1613.66514856,2953.58760070,1404.33000000,1549.25760070,37.53210769,1076.46383140,-318.71616860,1083.52359721,-320.80640279
S15_XY_0.2,000125.jpg,12.506700,100445,100489,100445,100445,44,0,0.02069102895,0.01976861156,-0.0001309060896,1400.18000000,1409.33000000,48.65849105,48.97646816,48.81825629,0.02320899422,0.8677514931,0.8500386662,0.9217500975,0.9410542179,763.38863982,0.92192422,199580,0,pointwise_triangle,mean_strain_rectangle,-5.85826946,-9.67165866,3068.65189856,1400.18000000,1668.47189856,3006.01357369,1409.33000000,1596.68357369,37.64241922,1079.64041626,-320.53958374,1086.69573044,-322.63426956
S15_XY_0.2,000126.jpg,12.606800,100466,100489,100466,100466,23,0,0.02107202742,0.02020041482,-0.0001237791004,1404.18000000,1413.33000000,48.79749744,49.11547455,48.95726047,0.02397190229,0.8848967133,0.8681090945,0.940992835,0.9592337252,763.61813836,0.92220138,199640,0,pointwise_triangle,mean_strain_rectangle,-5.96137607,-9.49973175,3129.28298131,1404.18000000,1725.10298131,3069.91649339,1413.33000000,1656.58649339,37.76033664,1083.03260817,-321.14739183,1090.08992871,-323.24007129
S15_XY_0.2,000127.jpg,12.706800,100441,100489,100441,100441,48,0,0.02156672958,0.02057839592,-0.0001541981706,1408.68000000,1417.33000000,48.95387963,49.25448094,49.10487035,0.02479380817,0.9041369466,0.8853823974,0.959861107,0.9805447066,763.38863982,0.92192422,199580,0,pointwise_triangle,mean_strain_rectangle,-5.80543997,-9.70504543,3197.32271271,1408.68000000,1788.64271271,3131.00051834,1417.33000000,1713.67051834,37.88737294,1086.88169077,-321.79830923,1093.55568814,-323.77431186
S15_XY_0.2,000128.jpg,12.806800,100484,100489,100484,100484,5,0,0.02200918853,0.02096289291,-0.0001278585287,1412.46873200,1421.33000000,49.08554411,49.39348733,49.24023792,0.02557320357,0.922702661,0.90273399,0.97829156,1.000188173,763.80938715,0.92243235,199690,0,pointwise_triangle,mean_strain_rectangle,-5.68224252,-9.74358483,3262.97712532,1412.46873200,1850.50839332,3192.36140111,1421.33000000,1771.03140111,38.00783869,1090.26450704,-322.20422496,1097.10439366,-324.22560634
S15_XY_0.2,000129.jpg,12.906800,100469,100489,100469,100469,20,0,0.02237453225,0.02146238398,-0.0001681116479,1416.68000000,1425.33000000,49.23189240,49.53249372,49.38287924,0.02638629285,0.9397758621,0.9222927882,0.9996042117,1.018693423,763.64873817,0.92223834,199648,0,pointwise_triangle,mean_strain_rectangle,-5.98520383,-9.46316450,3323.35352515,1416.68000000,1906.67352515,3261.52768167,1425.33000000,1836.19768167,38.13351227,1093.96181414,-322.71818586,1100.64135341,-324.68864659
S15_XY_0.2,000130.jpg,13.006800,100445,100489,100445,100445,44,0,0.02288261385,0.02187560124,-0.0001601249486,1420.18000000,1428.33000000,49.35352299,49.63674851,49.49574351,0.02726850411,0.9599336562,0.9405397065,1.019820347,1.040894854,763.41923963,0.92196118,199588,0,pointwise_triangle,mean_strain_rectangle,-5.87227845,-9.64123777,3394.63805014,1420.18000000,1974.45805014,3326.05472760,1428.33000000,1897.72472760,38.26986956,1098.07630906,-322.10369094,1104.37784965,-323.95215035
S15_XY_0.2,000131.jpg,13.106800,100467,100489,100467,100467,22,0,0.02330625215,0.02233840486,-0.0001536792945,1424.18000000,1430.83000000,49.49252938,49.72362750,49.60848215,0.02811460998,0.9787448139,0.9599425983,1.040636526,1.060891391,763.62578831,0.92221062,199642,0,pointwise_triangle,mean_strain_rectangle,-5.94748600,-9.51546916,3461.16043038,1424.18000000,2036.98043038,3394.66967251,1430.83000000,1963.83967251,38.40064628,1102.42099837,-321.75900163,1107.56859182,-323.26140818
S15_XY_0.2,000132.jpg,13.206800,100459,100489,100459,100459,30,0,0.02381671501,0.02274895052,-0.000171984759,1427.18000000,1434.33000000,49.59678417,49.84525809,49.72148677,0.02899666752,0.9990302833,0.9785555476,1.060793104,1.083139012,763.54928880,0.92211824,199622,0,pointwise_triangle,mean_strain_rectangle,-5.82232486,-9.65559022,3532.89645720,1427.18000000,2105.71645720,3460.49112306,1434.33000000,2026.16112306,38.53697981,1106.14566081,-321.03433919,1111.68731741,-322.64268259
S15_XY_0.2,000133.jpg,13.306900,100473,100489,100473,100473,16,0,0.02428569471,0.02330059284,-0.0001877169771,1429.18000000,1436.33000000,49.66628736,49.91476128,49.79098931,0.02999179087,1.020031836,1.000749344,1.08515333,1.105769295,763.67168802,0.92226605,199654,0,pointwise_triangle,mean_strain_rectangle,-6.00113295,-9.49745591,3607.16478751,1429.18000000,2177.98478751,3538.97561598,1436.33000000,2102.64561598,38.69078913,1110.56443693,-318.61556307,1116.12044508,-320.20955492
S15_XY_0.2,000134.jpg,13.406900,100485,100489,100485,100485,4,0,0.02478232807,0.02370122786,-0.000178560532,1432.18000000,1439.33000000,49.77054216,50.01901607,49.89524313,0.03085296249,1.040476615,1.019869005,1.104804404,1.127429399,763.82468705,0.92245083,199694,0,pointwise_triangle,mean_strain_rectangle,-5.82255003,-9.54032191,3679.46418437,1432.18000000,2247.28418437,3606.58896381,1439.33000000,2167.25896381,38.82389447,1114.39090555,-317.78909445,1119.95437870,-319.37562130
S15_XY_0.2,000135.jpg,13.506900,100463,100489,100463,100463,26,0,0.02529144178,0.02425432799,-0.0001602740956,1434.68000000,1441.83000000,49.85742115,50.10589507,49.98212132,0.031883703,1.062419331,1.04226347,1.129717393,1.151421851,763.57988861,0.92215519,199630,0,pointwise_triangle,mean_strain_rectangle,-5.95707049,-9.48031172,3757.06077638,1434.68000000,2322.38077638,3685.78308578,1441.83000000,2243.95308578,38.98320889,1118.96871630,-315.71128370,1124.54530922,-317.28469078
S15_XY_0.2,000136.jpg,13.606900,100449,100489,100449,100449,40,0,0.0258372951,0.02472983962,-0.0002237146311,1436.68000000,1443.33000000,49.92692434,50.15802246,50.04287361,0.03288467337,1.084161773,1.062942818,1.152493703,1.175670254,763.46513934,0.92201661,199600,0,pointwise_triangle,mean_strain_rectangle,-5.92905019,-9.58835486,3833.94913141,1436.68000000,2397.26913141,3758.91199685,1443.33000000,2315.58199685,39.13792195,1123.60992990,-313.07007010,1128.81081391,-314.51918609
S15_XY_0.2,000137.jpg,13.706900,100444,100489,100444,100444,45,0,0.0264557532,0.02520617,-0.0002259879576,1438.68000000,1445.33000000,49.99642754,50.22752566,50.11237625,0.03395623587,1.108656633,1.084766951,1.176209102,1.202360066,763.38863982,0.92192422,199580,0,pointwise_triangle,mean_strain_rectangle,-5.74323635,-9.78019135,3920.57093471,1438.68000000,2481.89093471,3836.08923862,1445.33000000,2390.75923862,39.30354594,1128.36847331,-310.31152669,1133.58412262,-311.74587738
S15_XY_0.2,000138.jpg,13.806900,100439,100489,100439,100439,50,0,0.02691962356,0.02576801501,-0.0002710297102,1440.18000000,1447.33000000,50.04855493,50.29702885,50.17325334,0.03495955726,1.12984511,1.107501001,1.200846803,1.224947378,763.35804002,0.92188727,199572,0,pointwise_triangle,mean_strain_rectangle,-5.91263532,-9.58787122,3995.50029065,1440.18000000,2555.32029065,3916.48424262,1447.33000000,2469.15424262,39.45862238,1132.62575187,-307.55424813,1138.24885046,-309.08114954
S15_XY_0.2,000139.jpg,13.906900,100441,100489,100441,100441,48,0,0.02751718595,0.02625071923,-0.0002213117436,1443.62366200,1448.33000000,50.16822769,50.33178045,50.25020369,0.03601342731,1.15375818,1.129551856,1.224513245,1.251017544,763.38098987,0.92191499,199578,0,pointwise_triangle,mean_strain_rectangle,-5.77821968,-9.70935128,4080.06469300,1443.62366200,2636.44103100,3994.46324778,1448.33000000,2546.13324778,39.62151178,1138.27502643,-305.34863557,1141.98590147,-306.34409853
S15_XY_0.2,000140.jpg,14.007000,100474,100489,100474,100474,15,0,0.02804172378,0.02677701222,-0.000255052315,1444.68000000,1450.83000000,50.20493712,50.41865944,50.31213873,0.0370422654,1.176336141,1.152178463,1.248722288,1.275189855,763.69463788,0.92229377,199660,0,pointwise_triangle,mean_strain_rectangle,-5.79681708,-9.64651593,4159.90771700,1444.68000000,2715.22771700,4074.47829776,1450.83000000,2623.64829776,39.78053216,1142.27183836,-302.40816164,1147.13448739,-303.69551261
S15_XY_0.2,000141.jpg,14.107000,100467,100489,100467,100467,22,0,0.02854131869,0.02730430945,-0.0002696804544,1446.18000000,1451.33000000,50.25706451,50.43603524,50.34678845,0.03805666353,1.198033349,1.174405209,1.272651758,1.298539577,763.61813836,0.92220138,199640,0,pointwise_triangle,mean_strain_rectangle,-5.86322283,-9.55953676,4236.63611187,1446.18000000,2790.45611187,4153.07931306,1451.33000000,2701.74931306,39.93732065,1147.17455001,-299.00544999,1151.25975997,-300.07024003
S15_XY_0.2,000142.jpg,14.207000,100487,100489,100487,100487,2,0,0.02913669277,0.02787190826,-0.000274391408,1447.68000000,1453.33000000,50.30919191,50.50553843,50.40765197,0.03919818299,1.22349828,1.19916184,1.299133367,1.325602461,763.84763690,0.92247854,199700,0,pointwise_triangle,mean_strain_rectangle,-5.82196474,-9.53835141,4326.68840212,1447.68000000,2879.00840212,4240.62682230,1453.33000000,2787.29682230,40.11375741,1152.04501819,-295.63498181,1156.54121510,-296.78878490
S15_XY_0.2,000143.jpg,14.307000,100456,100489,100456,100456,33,0,0.02968759637,0.02838498251,-0.0002749770326,1449.68000000,1454.33000000,50.37869510,50.54029003,50.45968663,0.04024406748,1.24597398,1.220888277,1.323230854,1.350491631,763.51868900,0.92208128,199614,0,pointwise_triangle,mean_strain_rectangle,-5.83850309,-9.59675357,4406.16979441,1449.68000000,2956.48979441,4317.45858030,1454.33000000,2863.12858030,40.27541254,1157.09121375,-292.58878625,1160.80270466,-293.52729534
S15_XY_0.2,000144.jpg,14.407000,100476,100489,100476,100476,13,0,0.03022745158,0.02895676256,-0.000298851031,1450.18000000,1454.33000000,50.39607090,50.54029003,50.46833501,0.04135239942,1.269307772,1.244833582,1.349155338,1.375748,763.68698792,0.92228453,199658,0,pointwise_triangle,mean_strain_rectangle,-5.91833752,-9.51587196,4488.68568312,1450.18000000,3038.50568312,4402.13697740,1454.33000000,2947.80697740,40.44671973,1162.21436682,-287.96563318,1165.54029162,-288.78970838
S15_XY_0.2,000145.jpg,14.507000,100429,100489,100429,100429,60,0,0.03083243228,0.02952423541,-0.0002966470781,1451.18000000,1456.33000000,50.43082250,50.60979322,50.52054561,0.04250643697,1.294109678,1.268950146,1.375753357,1.403130974,763.25094070,0.92175793,199544,0,pointwise_triangle,mean_strain_rectangle,-5.93447062,-9.56295816,4576.39330193,1451.18000000,3125.21330193,4487.42100157,1456.33000000,3031.09100157,40.62509132,1166.93751642,-284.24248358,1171.07878643,-285.25121357
S15_XY_0.2,000146.jpg,14.607000,100471,100489,100471,100471,18,0,0.03144317046,0.03007671048,-0.0002734750669,1452.18000000,1457.33000000,50.46557409,50.64454482,50.55529705,0.04365753366,1.320019193,1.293979607,1.401921478,1.430518411,763.64873817,0.92223834,199648,0,pointwise_triangle,mean_strain_rectangle,-5.84214498,-9.54470791,4668.01778558,1452.18000000,3215.83778558,4575.93332861,1457.33000000,3118.60332861,40.80300837,1172.04954085,-280.13045915,1176.20608834,-281.12391166
S15_XY_0.2,000147.jpg,14.707100,100459,100489,100459,100459,30,0,0.03200804041,0.0306939324,-0.0002582762417,1454.18000000,1458.33000000,50.53507729,50.67929642,50.60734097,0.04482051427,1.344239763,1.319186331,1.429681658,1.457182982,763.55693875,0.92212747,199624,0,pointwise_triangle,mean_strain_rectangle,-5.97628811,-9.47009764,4753.66961043,1454.18000000,3299.48961043,4665.07251274,1458.33000000,3206.74251274,40.98276223,1177.62190290,-276.55809710,1180.98264978,-277.34735022
S15_XY_0.2,000148.jpg,14.807100,100439,100489,100439,100439,50,0,0.03257908185,0.03121648855,-0.0003020473321,1454.68000000,1459.33000000,50.55245309,50.71404801,50.63344395,0.04590548025,1.367621006,1.341458912,1.454349505,1.482865516,763.33509017,0.92185955,199566,0,pointwise_triangle,mean_strain_rectangle,-5.96338769,-9.53603699,4836.35329757,1454.68000000,3381.67329757,4743.83561480,1459.33000000,3284.50561480,41.15045791,1182.23734042,-272.44265958,1186.01645585,-273.31354415
S15_XY_0.2,000149.jpg,14.907100,100453,100489,100453,100453,36,0,0.03316902088,0.03175491564,-0.0003260533217,1455.63774600,1459.83000000,50.58573629,50.73142381,50.65873717,0.04702547261,1.392400981,1.365283993,1.47978607,1.509380111,763.48808919,0.92204433,199606,0,pointwise_triangle,mean_strain_rectangle,-5.90525151,-9.54670840,4923.98336173,1455.63774600,3468.34561573,4828.08886076,1459.83000000,3368.25886076,41.32356737,1187.39920947,-268.23853653,1190.81893330,-269.01106670
S15_XY_0.2,000150.jpg,15.007100,100442,100489,100442,100442,47,0,0.0337287654,0.03236789849,-0.0003512947386,1455.68000000,1460.83000000,50.58720468,50.76617541,50.67692707,0.0481912343,1.416854971,1.39061533,1.507339949,1.535819831,763.34274012,0.92186879,199568,0,pointwise_triangle,mean_strain_rectangle,-6.00295761,-9.45452707,5010.46063486,1455.68000000,3554.78063486,4917.66871683,1460.83000000,3456.83871683,41.50375108,1192.18318621,-263.49681379,1196.40096993,-264.42903007
S15_XY_0.2,000151.jpg,15.107100,100481,100489,100481,100481,8,0,0.03433351797,0.0329112487,-0.0003417244565,1457.68000000,1461.83000000,50.65670788,50.80092701,50.72897119,0.04932132329,1.442531487,1.415308756,1.533127371,1.562892267,763.77113739,0.92238616,199680,0,pointwise_triangle,mean_strain_rectangle,-5.90922093,-9.44297400,5101.26115938,1457.68000000,3643.58115938,5004.99271535,1461.83000000,3543.16271535,41.67842111,1197.61547413,-260.06452587,1201.02507310,-260.80492690
S15_XY_0.2,000152.jpg,15.207100,100468,100489,100468,100468,21,0,0.03492817159,0.03342330063,-0.0003683339892,1459.18000000,1462.83000000,50.70883527,50.83567860,50.77237577,0.05041358683,1.466403888,1.437852522,1.55773998,1.589233543,763.63343827,0.92221986,199644,0,pointwise_triangle,mean_strain_rectangle,-5.86337214,-9.52541063,5185.68174279,1459.18000000,3726.50174279,5084.71481352,1462.83000000,3621.88481352,41.84724473,1202.67491190,-256.50508810,1205.68328882,-257.14671118
S15_XY_0.2,000153.jpg,15.307100,100405,100489,100405,100405,84,0,0.03553222282,0.03396515993,-0.0003067106138,1459.68000000,1463.33000000,50.72621107,50.85305440,50.78975153,0.05155322081,1.490082074,1.460385129,1.583468673,1.616263773,762.97554245,0.92142534,199472,0,pointwise_triangle,mean_strain_rectangle,-5.89759688,-9.64438149,5269.41552057,1459.68000000,3809.73552057,5164.39745130,1463.33000000,3701.06745130,42.02339006,1207.73778477,-251.94221523,1210.75779115,-252.57220885
S15_XY_0.2,000154.jpg,15.407200,100486,100489,100486,100486,3,0,0.03620115817,0.03459968297,-0.0003473633577,1460.68000000,1464.33000000,50.76096267,50.88780600,50.82450305,0.05284485233,1.519824215,1.489346308,1.613114883,1.646630155,763.83233700,0.92246007,199696,0,pointwise_triangle,mean_strain_rectangle,-5.78326248,-9.55186245,5374.59341824,1460.68000000,3913.91341824,5266.81361190,1464.33000000,3802.48361190,42.22302860,1213.47636904,-247.20363096,1216.50864767,-247.82135233
S15_XY_0.2,000155.jpg,15.507200,100409,100489,100409,100409,80,0,0.03669840232,0.03519107919,-0.0003158173172,1461.68000000,1464.83000000,50.79571427,50.90518180,50.85053640,0.05392302369,1.540708904,1.511720074,1.639161151,1.670706033,763.05204197,0.92151772,199492,0,pointwise_triangle,mean_strain_rectangle,-6.00625798,-9.51609416,5448.44847901,1461.68000000,3986.76847901,5345.93453372,1464.83000000,3881.10453372,42.38967408,1218.47561882,-243.20438118,1221.10150014,-243.72849986
S15_XY_0.2,000156.jpg,15.607200,100439,100489,100439,100439,50,0,0.03723989989,0.03570566186,-0.0003723331807,1462.68000000,1465.33000000,50.83046586,50.92255760,50.87657424,0.05497051547,1.563935648,1.534529032,1.663191038,1.695299188,763.35039007,0.92187803,199570,0,pointwise_triangle,mean_strain_rectangle,-5.96776846,-9.48329107,5530.58581183,1462.68000000,4067.90581183,5426.59443841,1465.33000000,3961.26443841,42.55157763,1223.33986713,-239.34013287,1225.55624436,-239.77375564
S15_XY_0.2,000157.jpg,15.707200,100428,100489,100428,100428,61,0,0.03786821986,0.0363130765,-0.0003684012707,1463.18000000,1466.33000000,50.84784166,50.95730919,50.90266371,0.05619694375,1.590293592,1.560642954,1.691419547,1.723965198,763.25094070,0.92175793,199544,0,pointwise_triangle,mean_strain_rectangle,-5.97876233,-9.47363926,5623.79608714,1463.18000000,4160.61608714,5518.94177441,1466.33000000,4052.61177441,42.74113816,1228.57968479,-234.60031521,1231.22462664,-235.10537336
S15_XY_0.2,000158.jpg,15.807200,100454,100489,100454,100454,35,0,0.03848425013,0.03685628574,-0.0003512886346,1464.18000000,1466.83000000,50.88259326,50.97468499,50.92870157,0.05734737691,1.616025373,1.585056845,1.717343859,1.75141349,763.49573914,0.92205357,199608,0,pointwise_triangle,mean_strain_rectangle,-5.89972040,-9.49842203,5714.79204312,1464.18000000,4250.61204312,5605.27724386,1466.83000000,4138.44724386,42.91895265,1233.90289065,-230.27710935,1236.13611516,-230.69388484
S15_XY_0.2,000159.jpg,15.907200,100454,100489,100454,100454,35,0,0.03895603373,0.0374987154,-0.0003803587117,1464.68000000,1467.83000000,50.89996906,51.00943659,50.95479101,0.05845093249,1.638287494,1.610479463,1.744779252,1.775277645,763.49573914,0.92205357,199608,0,pointwise_triangle,mean_strain_rectangle,-6.10345163,-9.28295260,5793.51815458,1464.68000000,4328.83815458,5695.17989967,1467.83000000,4227.34989967,43.08952159,1238.59521807,-226.08478193,1241.25899100,-226.57100900
S15_XY_0.2,000160.jpg,16.007200,100440,100489,100440,100440,49,0,0.03953967413,0.03797791083,-0.0003341712023,1465.56028200,1468.44971800,50.93056026,51.03097278,50.98084069,0.05950494375,1.661263488,1.631397317,1.768153391,1.800837583,763.35039007,0.92187803,199570,0,pointwise_triangle,mean_strain_rectangle,-6.04528452,-9.40896986,5874.76875200,1465.56028200,4409.20847000,5769.15224581,1468.44971800,4300.70252781,43.25243281,1243.38961025,-222.17067175,1245.84102405,-222.60869395
S15_XY_0.2,000161.jpg,16.107300,100469,100489,100469,100469,20,0,0.04013506365,0.03861861182,-0.000428254188,1466.18000000,1469.33000000,50.95209645,51.06156398,51.00691832,0.06073205076,1.687824231,1.658911672,1.797082977,1.828818901,763.65638812,0.92224758,199650,0,pointwise_triangle,mean_strain_rectangle,-6.07978304,-9.29054425,5968.69618984,1466.18000000,4502.51618984,5866.45196500,1469.33000000,4397.12196500,43.44209825,1248.73130369,-217.44869631,1251.41412818,-217.91587182
S15_XY_0.2,000162.jpg,16.207300,100452,100489,100452,100452,37,0,0.04072408062,0.03922550783,-0.0003976804888,1466.68000000,1470.33000000,50.96947225,51.09631558,51.03301214,0.06191813233,1.712539969,1.68386804,1.824800606,1.856162362,763.44218948,0.92198890,199594,0,pointwise_triangle,mean_strain_rectangle,-6.15193991,-9.28228725,6056.09908892,1466.68000000,4589.41908892,5954.70580868,1470.33000000,4484.37580868,43.62542266,1253.78715117,-212.89284883,1256.90734310,-213.42265690
S15_XY_0.2,000163.jpg,16.307300,100463,100489,100463,100463,26,0,0.04129500325,0.03971750186,-0.0003934824012,1468.68000000,1471.33000000,51.03897545,51.13106718,51.08508357,0.06296319796,1.736417372,1.706333601,1.848443606,1.88145716,763.57988861,0.92215519,199630,0,pointwise_triangle,mean_strain_rectangle,-6.06057084,-9.30786855,6140.53736135,1468.68000000,4671.85736135,6034.15135071,1471.33000000,4562.82135071,43.78695122,1258.86100263,-209.81899737,1261.13241754,-210.19758246
S15_XY_0.2,000164.jpg,16.407300,100439,100489,100439,100439,50,0,0.04183222355,0.0402910784,-0.0004220263834,1470.18000000,1472.33000000,51.09110284,51.16581877,51.12850175,0.0640585115,1.759057527,1.729807747,1.874395159,1.906647859,763.34274012,0.92186879,199568,0,pointwise_triangle,mean_strain_rectangle,-6.15332533,-9.27492254,6220.60032453,1470.18000000,4750.42032453,6117.16357652,1472.33000000,4644.83357652,43.95624625,1263.94460813,-206.23539187,1265.79300826,-206.53699174
S15_XY_0.2,000165.jpg,16.507300,100449,100489,100449,100449,40,0,0.04244404021,0.04080405613,-0.0004510556323,1471.18000000,1473.33000000,51.12585444,51.20057037,51.16325332,0.06517193756,1.784024043,1.752875888,1.899254278,1.933575455,763.39628978,0.92193346,199582,0,pointwise_triangle,mean_strain_rectangle,-6.06713046,-9.34535896,6308.89005808,1471.18000000,4837.71005808,6198.74003478,1473.33000000,4725.41003478,44.12834081,1268.89375113,-202.28624887,1270.74812760,-202.58187240
