Repository: P20230101/ultimate-brain-wiki

# PA12 自建 VFM 输出

本目录是 PA12 VFM 的自建主路径。它使用已经完成时间同步的 DIC 全场—Press 合并数据，不修改原始 JPG、DAT、XLS；MatchID 文件仅保留为历史格式、方向和载荷审计证据。

## 当前方法

1. 双轴十字试样和单轴长条试样均可进入自建 VFM 计算；单轴 Job Polygon 已接入，但实际厚度、有效宽度、标距、积分域和外功未独立确认，因此单轴结果强制保持复核状态。
2. 旋转后的 DIC 坐标中，机器 X 方向使用 `Eyy` 和竖直边界长度，机器 Y 方向使用 `Exx` 和水平边界长度。
3. `X=(X1_Press+X2_Press)/2`，`Y=(Y1_Press+Y2_Press)/2`；中心厚度使用 1 mm，外围 3 mm 仅作记录。
4. 虚功积分前将旋转后 DIC 应变映射到机器轴：机器 X 使用 `Eyy`，机器 Y 使用 `Exx`。阶段 1 当前固定工作假设 `ν=0.375`，在参考场点坐标集合审计后，用 ROI 内当前帧相邻完整网格单元拆分成两个三角形的逐点积分和加载初期内外虚功计算条件 `E`。真实 Job Polygon 使用 Polygon 内三角形；缺失单元不补足，矩形均值法只保留作回归基线。
5. 阶段 2 固定阶段 1 的条件 `E、ν`，用平面应力等效应力和 DIC 应变计算约化候选 `Y、H`，并导出 Linear、Ludwik、Swift、通用 Voce I/II 对比。此结果不是 MatchID 内部 J2 求解的复刻。

File: Agents/PA12实验数据处理/VFM自建/实验结果/S15_XY_0.2/S15_XY_0.2_内外虚功.csv (part 3 of 4)
实验编号,照片,时间/s,点数,参考帧点数,当前帧点数,匹配点数,参考帧缺失点数,当前帧新增点数,平均exx,平均eyy,平均exy,X向力/N,Y向力/N,边界σx/MPa,边界σy/MPa,等效应力/MPa,等效塑性应变,X虚场系数/N每MPa,Y虚场系数/N每MPa,基线X虚场系数/N每MPa,基线Y虚场系数/N每MPa,积分面积/mm2,面积比,有效三角形数,排除点数,积分方法,基线方法,逐点/基线系数差异X/%,逐点/基线系数差异Y/%,阶段1内部虚功X/N,阶段1外部虚功X/N,阶段1残差X/N,阶段1内部虚功Y/N,阶段1外部虚功Y/N,阶段1残差Y/N,阶段2模型等效应力/MPa,阶段2内部虚功X/N,阶段2残差X/N,阶段2内部虚功Y/N,阶段2残差Y/N
S15_XY_0.2,000166.jpg,16.607300,100452,100489,100452,100452,37,0,0.04309796567,0.04135353387,-0.0004002520719,1472.18000000,1474.33000000,51.16060603,51.23532197,51.19800489,0.06636333855,1.810799387,1.777731647,1.925864323,1.962371356,763.48808919,0.92204433,199606,0,pointwise_triangle,mean_strain_rectangle,-5.97471664,-9.40900955,6403.57639428,1472.18000000,4931.39639428,6286.63809680,1474.33000000,4812.30809680,44.31248741,1274.18945036,-197.99054964,1276.05030116,-198.27969884
S15_XY_0.2,000167.jpg,16.707300,100433,100489,100433,100433,56,0,0.04366468551,0.04198851043,-0.0004094747125,1473.18000000,1475.83000000,51.19535763,51.28744936,51.24146556,0.06754897476,1.834813676,1.803119483,1.954242235,1.989320808,763.28154051,0.92179488,199552,0,pointwise_triangle,mean_strain_rectangle,-6.11124646,-9.36004509,6488.49873953,1473.18000000,5015.31873953,6376.41775275,1475.83000000,4900.58775275,44.49574299,1279.24207346,-193.93792654,1281.54321215,-194.28678785
S15_XY_0.2,000168.jpg,16.807400,100433,100489,100433,100433,56,0,0.04422088766,0.0424747914,-0.0004211831194,1474.68000000,1476.83000000,51.24748503,51.32220096,51.28488381,0.06857669913,1.85771243,1.824636479,1.977509097,2.014050963,763.25094070,0.92175793,199544,0,pointwise_triangle,mean_strain_rectangle,-6.05795785,-9.40465199,6569.47619116,1474.68000000,5094.79619116,6452.50885732,1476.83000000,4975.67885732,44.65459123,1284.02811301,-190.65188699,1285.90015334,-190.92984666
S15_XY_0.2,000169.jpg,16.907400,100416,100489,100416,100416,73,0,0.04474497935,0.04297870712,-0.0004532176282,1475.68000000,1477.33000000,51.28223662,51.33957676,51.31093072,0.06959585509,1.879524052,1.846016039,2.000963248,2.037927352,763.08264177,0.92155468,199500,0,pointwise_triangle,mean_strain_rectangle,-6.06903681,-9.41698496,6646.60919328,1475.68000000,5170.92919328,6528.11394652,1477.33000000,5050.78394652,44.81211511,1288.77689588,-186.90310412,1290.21791418,-187.11208582
S15_XY_0.2,000170.jpg,17.007400,100445,100489,100445,100445,44,0,0.04531877073,0.04356073452,-0.0004392032026,1476.18000000,1478.83000000,51.29961242,51.39170415,51.34572023,0.07073894503,1.904854987,1.871593278,2.027656984,2.064448726,763.41158968,0.92195194,199586,0,pointwise_triangle,mean_strain_rectangle,-6.05634965,-9.34174074,6736.18762856,1476.18000000,5260.00762856,6618.56339249,1478.83000000,5139.73339249,44.98879460,1293.41955906,-182.76044094,1295.74147226,-183.08852774
S15_XY_0.2,000171.jpg,17.107400,100430,100489,100430,100430,59,0,0.0459364736,0.04412173615,-0.0004487182997,1477.18000000,1480.83000000,51.33436402,51.46120735,51.39790307,0.07189950922,1.929724372,1.895537866,2.054198065,2.092176437,763.22799085,0.92173021,199538,0,pointwise_triangle,mean_strain_rectangle,-6.05947863,-9.39875657,6824.13387513,1477.18000000,5346.95387513,6703.23925513,1480.83000000,5222.40925513,45.16817497,1298.13709743,-179.04290257,1301.34469597,-179.48530403
S15_XY_0.2,000172.jpg,17.207400,100415,100489,100415,100415,74,0,0.04641937328,0.04465594428,-0.0004840034535,1478.68000000,1480.83000000,51.38649141,51.46120735,51.42389009,0.07290733109,1.950704186,1.917383484,2.078149306,2.115053907,763.10559163,0.92158239,199506,0,pointwise_triangle,mean_strain_rectangle,-6.13262576,-9.34588109,6898.32532978,1478.68000000,5419.64532978,6780.49247326,1480.83000000,5299.66247326,45.32394702,1303.27779294,-175.40220706,1305.17275822,-175.65724178
S15_XY_0.2,000173.jpg,17.307400,100445,100489,100445,100445,44,0,0.04699446445,0.04524137884,-0.0004591451352,1480.68000000,1481.83000000,51.45599461,51.49595895,51.47598841,0.07404910571,1.975695966,1.942503418,2.104973449,2.141661586,763.35804002,0.92188727,199572,0,pointwise_triangle,mean_strain_rectangle,-6.14152562,-9.29923616,6986.70440117,1480.68000000,5506.02440117,6869.32474108,1481.83000000,5387.49474108,45.50042322,1308.79597906,-171.88402094,1309.81248186,-172.01751814
S15_XY_0.2,000174.jpg,17.407400,100462,100489,100462,100462,27,0,0.04763170796,0.04574959777,-0.0004358486727,1481.68000000,1483.83000000,51.49074621,51.56546214,51.52814480,0.07517674676,2.001550793,1.966114179,2.129992499,2.16938083,763.48808919,0.92204433,199606,0,pointwise_triangle,mean_strain_rectangle,-6.03014826,-9.36980028,7078.13549233,1481.68000000,5596.45549233,6952.82008271,1483.83000000,5468.99008271,45.67471489,1313.36596374,-168.31403626,1315.27173072,-168.55826928
S15_XY_0.2,000175.jpg,17.507500,100451,100489,100451,100451,38,0,0.04816585751,0.04624002503,-0.000463289113,1482.68000000,1484.83000000,51.52549780,51.60021374,51.56289637,0.07618949077,2.023815316,1.98741274,2.15312129,2.19342463,763.44983943,0.92199813,199596,0,pointwise_triangle,mean_strain_rectangle,-6.00551279,-9.39224845,7156.87009513,1482.68000000,5674.19009513,7028.13873009,1484.83000000,5543.30873009,45.83124772,1317.86767521,-164.81232479,1319.77868467,-165.05131533
S15_XY_0.2,000176.jpg,17.607500,100460,100489,100460,100460,29,0,0.04870428174,0.04688198686,-0.0004564917636,1484.68000000,1485.83000000,51.59500100,51.63496533,51.61499477,0.07735053241,2.047938069,2.013537359,2.181377801,2.219514332,763.56458870,0.92213671,199626,0,pointwise_triangle,mean_strain_rectangle,-6.11722244,-9.28027229,7242.17600681,1484.68000000,5757.49600681,7120.52389174,1485.83000000,5634.69389174,46.01070188,1323.47526485,-161.20473515,1324.50039926,-161.32960074
S15_XY_0.2,000177.jpg,17.707500,100431,100489,100431,100431,58,0,0.04924752849,0.04736291552,-0.000445573773,1485.68000000,1487.33000000,51.62975259,51.68709273,51.65844653,0.07835958921,2.069718499,2.034023441,2.204302768,2.243743477,763.25859065,0.92176717,199546,0,pointwise_triangle,mean_strain_rectangle,-6.10552555,-9.34688113,7319.19870246,1485.68000000,5833.51870246,7192.96935105,1487.33000000,5705.63935105,46.16666481,1327.73815663,-157.94184337,1329.21274601,-158.11725399
S15_XY_0.2,000178.jpg,17.807500,100473,100489,100473,100473,16,0,0.04979525046,0.04786548299,-0.0004528307461,1487.18000000,1488.33000000,51.68187999,51.72184433,51.70187374,0.079394872,2.093570308,2.057056776,2.228008491,2.268394182,763.68698792,0.92228453,199658,0,pointwise_triangle,mean_strain_rectangle,-6.03400675,-9.31660854,7403.54646688,1487.18000000,5916.36646688,7274.42272384,1488.33000000,5786.09272384,46.32668130,1332.56512593,-154.61487407,1333.59556602,-154.73443398
S15_XY_0.2,000179.jpg,17.907500,100403,100489,100403,100403,86,0,0.05032616112,0.04847092945,-0.0004193831944,1488.68000000,1490.33000000,51.73400738,51.79134752,51.76270127,0.08050872995,2.115259645,2.080192009,2.254947962,2.293773786,762.99084236,0.92144382,199476,0,pointwise_triangle,mean_strain_rectangle,-6.19474679,-9.31137054,7480.24702652,1488.68000000,5991.56702652,7356.23644508,1490.33000000,5865.90644508,46.49884261,1337.29297956,-151.38702044,1338.77518756,-151.55481244
S15_XY_0.2,000180.jpg,18.007500,100418,100489,100418,100418,71,0,0.05096035035,0.04903111518,-0.0004765776211,1490.18000000,1491.83000000,51.78613478,51.84347492,51.81482864,0.08168554103,2.141612229,2.104978293,2.281668736,2.322043287,763.09794168,0.92157316,199504,0,pointwise_triangle,mean_strain_rectangle,-6.13833661,-9.34801671,7573.43834537,1490.18000000,6083.25834537,7443.88881584,1491.83000000,5952.05881584,46.68073415,1342.52487626,-147.65512374,1344.01138530,-147.81861470
S15_XY_0.2,000181.jpg,18.107500,100408,100489,100408,100408,81,0,0.05153787742,0.04955995723,-0.0004922152407,1491.68000000,1492.33000000,51.83826218,51.86085071,51.84956013,0.08278011119,2.164916185,2.127747607,2.3066285,2.348021919,763.02144216,0.92148077,199484,0,pointwise_triangle,mean_strain_rectangle,-6.14369914,-9.38127155,7655.84872406,1491.68000000,6164.16872406,7524.40852682,1492.33000000,6032.07852682,46.84991428,1347.84325940,-143.83674060,1348.43058249,-143.89941751
S15_XY_0.2,000182.jpg,18.207500,100416,100489,100416,100416,73,0,0.05199739389,0.05015934001,-0.0005338972627,1492.40535200,1493.83000000,51.86346932,51.91297811,51.88824143,0.0838244288,2.186472538,2.151703011,2.33246846,2.370934792,763.05204197,0.92151772,199492,0,pointwise_triangle,mean_strain_rectangle,-6.25928816,-9.24663901,7732.07900951,1492.40535200,6239.67365751,7609.12263638,1493.83000000,6115.29263638,47.01132722,1352.13594483,-140.26940717,1353.42669185,-140.40330815
S15_XY_0.2,000183.jpg,18.307600,100429,100489,100429,100429,60,0,0.05264611661,0.05069989252,-0.0005532857718,1493.68000000,1495.83000000,51.90776537,51.98248130,51.94516364,0.08499435579,2.212738357,2.176027257,2.358714321,2.399444412,763.16679124,0.92165630,199522,0,pointwise_triangle,mean_strain_rectangle,-6.18879374,-9.31120360,7824.96349788,1493.68000000,6331.28349788,7695.14109471,1495.83000000,6199.31109471,47.19215473,1357.00752003,-136.67247997,1358.96079393,-136.86920607
S15_XY_0.2,000184.jpg,18.407600,100428,100489,100428,100428,61,0,0.05320684014,0.05119109294,-0.0005482860625,1495.18000000,1496.83000000,51.95989276,52.01723290,51.98858655,0.08603134443,2.235830093,2.197601603,2.382202681,2.424387734,763.22034090,0.92172097,199536,0,pointwise_triangle,mean_strain_rectangle,-6.14442207,-9.35436720,7906.62340042,1495.18000000,6411.44340042,7771.43500735,1496.83000000,6274.60500735,47.35243489,1361.84532597,-133.33467403,1363.34818501,-133.48181499
S15_XY_0.2,000185.jpg,18.507600,100436,100489,100436,100436,53,0,0.05375830664,0.05172306452,-0.0005425470847,1497.68000000,1498.33000000,52.04677176,52.06936030,52.05806970,0.08709029899,2.259364762,2.220741678,2.406940002,2.44953304,763.25859065,0.92176717,199546,0,pointwise_triangle,mean_strain_rectangle,-6.13123881,-9.34020312,7989.84965441,1497.68000000,6492.16965441,7853.26584944,1498.33000000,6354.93584944,47.51611016,1367.01049953,-130.66950047,1367.60378836,-130.72621164
S15_XY_0.2,000186.jpg,18.607600,100425,100489,100425,100425,64,0,0.05427431093,0.05222109121,-0.0005558007085,1498.68000000,1499.83000000,52.08152335,52.12148769,52.10151702,0.08808905704,2.280612196,2.241848648,2.430095412,2.47306468,763.12854148,0.92161011,199512,0,pointwise_triangle,mean_strain_rectangle,-6.15133114,-9.34937263,8064.98749962,1498.68000000,6566.30749962,7927.90696926,1499.83000000,6428.07696926,47.67048128,1371.22296950,-127.45703050,1372.27516638,-127.55483362
S15_XY_0.2,000187.jpg,18.707600,100430,100489,100430,100430,59,0,0.05487714108,0.05282832119,-0.0004695466484,1500.18000000,1501.33000000,52.13365075,52.17361509,52.15364440,0.08927986159,2.30645259,2.267833831,2.45799767,2.50087486,763.23564080,0.92173945,199540,0,pointwise_triangle,mean_strain_rectangle,-6.16538748,-9.31838027,8156.36754865,1500.18000000,6656.18754865,8019.79903920,1501.33000000,6518.46903920,47.85453569,1376.51775205,-123.66224795,1377.57295571,-123.75704429
S15_XY_0.2,000188.jpg,18.807600,100416,100489,100416,100416,73,0,0.05544435041,0.05341421526,-0.0005397478478,1502.18000000,1503.33000000,52.20315394,52.24311828,52.22314758,0.09040866355,2.330254066,2.291927524,2.484738231,2.527224391,763.09794168,0.92157316,199504,0,pointwise_triangle,mean_strain_rectangle,-6.21732153,-9.31048575,8240.53731916,1502.18000000,6738.35731916,8105.00218590,1503.33000000,6601.67218590,48.02900679,1381.53705335,-120.64294665,1382.59469466,-120.73530534
S15_XY_0.2,000189.jpg,18.907600,100388,100489,100388,100388,101,0,0.05593279081,0.05397272861,-0.0005454162495,1503.68000000,1504.33000000,52.25528134,52.27786988,52.26657927,0.09143974106,2.351319926,2.314301907,2.50957289,2.550592581,762.82254343,0.92124057,199432,0,pointwise_triangle,mean_strain_rectangle,-6.30597200,-9.26414811,8315.03306209,1503.68000000,6811.35306209,8184.12528959,1504.33000000,6679.79528959,48.18837330,1386.35231508,-117.32768492,1386.95159751,-117.37840249
S15_XY_0.2,000190.jpg,19.007700,100419,100489,100419,100419,70,0,0.05642923294,0.05441759226,-0.0005044501056,1505.68000000,1505.33000000,52.32478453,52.31262147,52.31870406,0.09236268571,2.373078389,2.334756686,2.530702532,2.572801645,763.09029172,0.92156392,199502,0,pointwise_triangle,mean_strain_rectangle,-6.22847377,-9.25236343,8391.97807304,1505.68000000,6886.29807304,8256.46005213,1505.33000000,6751.13005213,48.33102647,1390.91862529,-114.76137471,1390.59530193,-114.73469807
S15_XY_0.2,000191.jpg,19.107700,100399,100489,100399,100399,90,0,0.05693807381,0.05494331781,-0.0005194131408,1506.18000000,1506.33000000,52.34216033,52.34737307,52.34476690,0.09338787878,2.394013962,2.356110249,2.554695473,2.596441228,762.89904294,0.92133295,199452,0,pointwise_triangle,mean_strain_rectangle,-6.28965419,-9.25616863,8466.01307926,1506.18000000,6959.83307926,8331.97320573,1506.33000000,6825.64320573,48.48948346,1395.24721444,-110.93278556,1395.38616668,-110.94383332
S15_XY_0.2,000192.jpg,19.207700,100413,100489,100413,100413,76,0,0.05757079929,0.05548547758,-0.0005496409288,1508.18000000,1508.33000000,52.41166353,52.41687627,52.41427009,0.09453896544,2.420069588,2.380498918,2.58079428,2.624435371,763.04439202,0.92150849,199490,0,pointwise_triangle,mean_strain_rectangle,-6.22772196,-9.29481654,8558.15425769,1508.18000000,7049.97425769,8418.21948109,1508.33000000,6909.88948109,48.66739896,1400.36668703,-107.81331297,1400.50596418,-107.82403582
S15_XY_0.2,000193.jpg,19.307700,100424,100489,100424,100424,65,0,0.0581884306,0.05598981446,-0.0005858138741,1509.47577500,1509.97788700,52.45669378,52.47414297,52.46542055,0.09564383592,2.444880615,2.403676024,2.605437078,2.651449166,763.09029172,0.92156392,199502,0,pointwise_triangle,mean_strain_rectangle,-6.16236193,-9.34481964,8645.89413064,1509.47577500,7136.41835564,8500.18127681,1509.97788700,6990.20338981,48.83817114,1405.11665503,-104.35911997,1405.58405301,-104.39383399
S15_XY_0.2,000194.jpg,19.407700,100377,100489,100377,100377,112,0,0.0586740233,0.05655007349,-0.0006060891944,1510.68000000,1511.83000000,52.49854252,52.53850685,52.51853609,0.09667034975,2.465324716,2.425222061,2.630294432,2.674743923,762.70779416,0.92110199,199402,0,pointwise_triangle,mean_strain_rectangle,-6.27191063,-9.32881310,8718.19113166,1510.68000000,7207.51113166,8576.37508221,1511.83000000,7064.54508221,48.99683227,1409.37924183,-101.30075817,1410.45212697,-101.37787303
S15_XY_0.2,000195.jpg,19.507700,100384,100489,100384,100384,105,0,0.05918127163,0.05711718603,-0.0005554736808,1512.18000000,1512.83000000,52.55066991,52.57325845,52.56196782,0.09772846721,2.487314936,2.448398582,2.655653195,2.698849862,762.66189445,0.92104655,199390,0,pointwise_triangle,mean_strain_rectangle,-6.33886456,-9.27992639,8795.95571047,1512.18000000,7283.77571047,8658.33480629,1512.83000000,7145.50480629,49.16037816,1414.31806544,-97.86193456,1414.92600017,-97.90399983
S15_XY_0.2,000196.jpg,19.607700,100409,100489,100409,100409,80,0,0.05973582289,0.05760080715,-0.0005751053627,1513.68000000,1513.83000000,52.60279731,52.60801005,52.60540387,0.09875188741,2.511390465,2.470954795,2.678810264,2.723491339,763.01379221,0.92147153,199482,0,pointwise_triangle,mean_strain_rectangle,-6.24978192,-9.27252973,8881.09462106,1513.68000000,7367.41462106,8738.10092444,1513.83000000,7224.27092444,49.31856113,1419.10363047,-94.57636953,1419.24425831,-94.58574169
S15_XY_0.2,000197.jpg,19.707800,100374,100489,100374,100374,115,0,0.06031161725,0.05813516174,-0.0005422073182,1515.68000000,1515.83000000,52.67230050,52.67751324,52.67490707,0.09983741353,2.533662487,2.492891202,2.703932855,2.749481172,762.61599474,0.92099112,199378,0,pointwise_triangle,mean_strain_rectangle,-6.29713745,-9.33230504,8959.85574420,1515.68000000,7444.17574420,8815.67520173,1515.83000000,7299.84520173,49.48634339,1423.93152881,-91.74847119,1424.07244888,-91.75755112
S15_XY_0.2,000198.jpg,19.807800,100320,100489,100320,100320,169,0,0.06076704884,0.05868672781,-0.0005614462903,1516.68000000,1517.33000000,52.70705210,52.72964064,52.71835000,0.1008283778,2.552811425,2.513671664,2.728120409,2.771656847,762.14169776,0.92041833,199254,0,pointwise_triangle,mean_strain_rectangle,-6.42599874,-9.30797703,9027.57262850,1516.68000000,7510.89262850,8889.16168441,1517.33000000,7371.83168441,49.63950987,1428.10334219,-88.57665781,1428.71538110,-88.61461890
S15_XY_0.2,000199.jpg,19.907800,100350,100489,100350,100350,139,0,0.0613522645,0.05914157001,-0.0005964126903,1518.68000000,1518.83000000,52.77655529,52.78176803,52.77916186,0.1018480727,2.576817818,2.535132554,2.750698875,2.796963736,762.39414616,0.92072320,199320,0,pointwise_triangle,mean_strain_rectangle,-6.32134103,-9.36126480,9112.46705283,1518.68000000,7593.78705283,8965.05438246,1518.83000000,7446.22438246,49.79711706,1432.87394246,-85.80605754,1433.01546739,-85.81453261
S15_XY_0.2,000200.jpg,20.007800,100361,100489,100361,100361,128,0,0.06190400759,0.05975673358,-0.0006082519874,1520.18000000,1519.83000000,52.82868269,52.81651963,52.82260221,0.1029992018,2.601081274,2.560540459,2.778225303,2.823162916,762.41709601,0.92075092,199326,0,pointwise_triangle,mean_strain_rectangle,-6.37615777,-9.30241946,9198.27053390,1520.18000000,7678.09053390,9054.90500991,1519.83000000,7535.07500991,49.97503911,1438.23007154,-81.94992846,1437.89893936,-81.93106064
S15_XY_0.2,000201.jpg,20.107800,100376,100489,100376,100376,113,0,0.06242103986,0.06020641398,-0.0005963790326,1522.68000000,1521.83000000,52.91556168,52.88602282,52.90079844,0.1039386151,2.623484354,2.581828414,2.799774774,2.846121911,762.67719435,0.92106503,199394,0,pointwise_triangle,mean_strain_rectangle,-6.29659293,-9.28609190,9277.49512012,1522.68000000,7754.81512012,9130.18615127,1521.83000000,7608.35615127,50.12023772,1442.64521197,-80.03478803,1441.83988950,-79.99011050
S15_XY_0.2,000202.jpg,20.207800,100377,100489,100377,100377,112,0,0.06299045882,0.06081829442,-0.0005484098765,1523.18000000,1523.33000000,52.93293748,52.93815022,52.93554404,0.1051067785,2.647565379,2.60683399,2.827413218,2.872871731,762.63894460,0.92101884,199384,0,pointwise_triangle,mean_strain_rectangle,-6.36086148,-9.26034177,9362.65347039,1523.18000000,7839.47347039,9218.61401110,1523.33000000,7695.28401110,50.30079264,1447.36703328,-75.81296672,1447.50956736,-75.82043264
S15_XY_0.2,000203.jpg,20.307800,100371,100489,100371,100371,118,0,0.06351511766,0.061393978,-0.0006360348463,1524.18000000,1524.83000000,52.96768908,52.99027762,52.97898696,0.1061919336,2.670350632,2.630338843,2.853277594,2.897668274,762.63129465,0.92100960,199382,0,pointwise_triangle,mean_strain_rectangle,-6.41111690,-9.22567409,9443.22954532,1524.18000000,7919.04954532,9301.73482721,1524.83000000,7776.90482721,50.46851755,1451.95500133,-72.22499867,1452.57420035,-72.25579965
S15_XY_0.2,000204.jpg,20.407900,100357,100489,100357,100357,132,0,0.06400637656,0.06190389475,-0.0006275724444,1525.32084500,1525.90042300,53.00733526,53.02747652,53.01740876,0.1071792575,2.690529755,2.650979861,2.876520417,2.92052063,762.37884625,0.92070472,199316,0,pointwise_triangle,mean_strain_rectangle,-6.46582103,-9.22920271,9514.58949433,1525.32084500,7989.26864933,9374.72818795,1525.90042300,7848.82776495,50.62112138,1456.37920531,-68.94163969,1456.93258748,-68.96783552
S15_XY_0.2,000205.jpg,20.507900,100377,100489,100377,100377,112,0,0.0646114168,0.06242170929,-0.0005536769416,1527.18000000,1527.33000000,53.07194387,53.07715661,53.07455043,0.1082818946,2.716430555,2.675257939,2.901456404,2.947282055,762.66189445,0.92104655,199390,0,pointwise_triangle,mean_strain_rectangle,-6.37699912,-9.22966011,9606.18315865,1527.18000000,8079.00315865,9460.58337981,1527.33000000,7933.25337981,50.79154836,1461.48834413,-65.69165587,1461.63189187,-65.69810813
S15_XY_0.2,000206.jpg,20.607900,100354,100489,100354,100354,135,0,0.0651372848,0.06293813616,-0.0005574909195,1529.18000000,1528.33000000,53.14144706,53.11190820,53.12668379,0.1093058569,2.737447999,2.696053965,2.925351788,2.971375021,762.45534577,0.92079711,199336,0,pointwise_triangle,mean_strain_rectangle,-6.42328864,-9.26577942,9680.50768714,1529.18000000,8151.32768714,9534.12490252,1528.33000000,8005.79490252,50.94981512,1466.52176870,-62.65823130,1465.70659750,-62.62340250
S15_XY_0.2,000207.jpg,20.707900,100356,100489,100356,100356,133,0,0.0656121684,0.06347517863,-0.0006340236353,1530.18000000,1529.83000000,53.17619866,53.16403560,53.17011817,0.1103024417,2.757995646,2.717895215,2.94929728,2.994019667,762.27939689,0.92058462,199290,0,pointwise_triangle,mean_strain_rectangle,-6.48634626,-9.22253301,9753.17085973,1530.18000000,8222.99085973,9611.36267456,1529.83000000,8081.53267456,51.10385033,1470.71498781,-59.46501219,1470.37858932,-59.45141068
S15_XY_0.2,000208.jpg,20.807900,100352,100489,100352,100352,137,0,0.0661131061,0.06397489861,-0.000587280345,1531.18000000,1531.33000000,53.21095026,53.21616300,53.21355682,0.1112872843,2.779949654,2.739856925,2.972320203,3.017068074,762.44004586,0.92077863,199332,0,pointwise_triangle,mean_strain_rectangle,-6.47206681,-9.18809726,9830.80738058,1531.18000000,8299.62738058,9689.02643527,1531.33000000,8157.69643527,51.25607063,1474.85481006,-56.32518994,1474.99929224,-56.33070776
S15_XY_0.2,000209.jpg,20.907900,100353,100489,100353,100353,136,0,0.06675453306,0.06448809184,-0.0005853798737,1533.18000000,1532.83000000,53.28045345,53.26829039,53.27437296,0.1124211869,2.805666154,2.763211983,2.997558344,3.044989859,762.53184528,0.92088950,199356,0,pointwise_triangle,mean_strain_rectangle,-6.40161651,-9.25381985,9921.74930188,1533.18000000,8388.56930188,9771.61752374,1532.83000000,8238.78752374,51.43133011,1480.13917984,-53.04082016,1479.80128819,-53.02871181
S15_XY_0.2,000210.jpg,21.007900,100318,100489,100318,100318,171,0,0.06725139526,0.06503804565,-0.000567338645,1534.68000000,1533.83000000,53.33258085,53.30304199,53.31781755,0.113452132,2.825387637,2.783927201,3.022212142,3.068532569,762.00399864,0.92025203,199218,0,pointwise_triangle,mean_strain_rectangle,-6.51259724,-9.27496652,9991.49088894,1534.68000000,8456.81088894,9844.87328139,1533.83000000,8311.04328139,51.59067615,1484.96661159,-49.71338841,1484.14414592,-49.68585408
S15_XY_0.2,000211.jpg,21.108000,100302,100489,100302,100302,187,0,0.06777239482,0.06554932345,-0.0005763060544,1535.68000000,1535.33000000,53.36733244,53.35516938,53.36125195,0.1144690521,2.84667443,2.805250805,3.045873981,3.092397863,761.85864957,0.92007650,199180,0,pointwise_triangle,mean_strain_rectangle,-6.53998007,-9.28557935,10066.76792042,1535.68000000,8531.08792042,9920.28049320,1535.33000000,8384.95049320,51.74785446,1489.24813835,-46.43186165,1488.90872073,-46.42127927
S15_XY_0.2,000212.jpg,21.208000,100328,100489,100328,100328,161,0,0.06833243479,0.06603326082,-0.0006028561119,1537.68000000,1536.83000000,53.43683564,53.40729678,53.42207233,0.1154921751,2.870850672,2.828094963,3.069110559,3.117227097,762.17994752,0.92046452,199264,0,pointwise_triangle,mean_strain_rectangle,-6.45984833,-9.27529902,10152.26298666,1537.68000000,8614.58298666,10001.06487328,1536.83000000,8464.23487328,51.90599149,1494.04172306,-43.63827694,1493.21584546,-43.61415454
S15_XY_0.2,000213.jpg,21.308000,100305,100489,100305,100305,184,0,0.06888341361,0.06656691545,-0.000557076818,1538.68000000,1538.33000000,53.47158723,53.45942417,53.46550674,0.1165611302,2.892719083,2.849333399,3.093898112,3.142377206,761.86629952,0.92008573,199182,0,pointwise_triangle,mean_strain_rectangle,-6.50244521,-9.32554522,10229.59680942,1538.68000000,8690.91680942,10076.17090130,1538.33000000,8537.84090130,52.07121247,1498.55370484,-40.12629516,1498.21283227,-40.11716773
S15_XY_0.2,000214.jpg,21.408000,100341,100489,100341,100341,148,0,0.0693862271,0.06705899481,-0.0005764000485,1540.18000000,1539.33000000,53.52371463,53.49417577,53.50895132,0.1175408291,2.915191189,2.871953408,3.116688747,3.165392482,762.16464762,0.92044604,199260,0,pointwise_triangle,mean_strain_rectangle,-6.46511650,-9.27022717,10309.06549502,1540.18000000,8768.88549502,10156.16262173,1539.33000000,8616.83262173,52.22263775,1503.15527086,-37.02472914,1502.32570420,-37.00429580
S15_XY_0.2,000215.jpg,21.508000,100333,100489,100333,100333,156,0,0.06993472311,0.06759827532,-0.0006218386544,1540.18000000,1540.83000000,53.52371463,53.54630317,53.53501247,0.1186195386,2.938557594,2.894858494,3.141633504,3.190530099,762.26409698,0.92056614,199286,0,pointwise_triangle,mean_strain_rectangle,-6.46402293,-9.26716236,10391.69671288,1540.18000000,8851.51671288,10237.16246606,1540.83000000,8696.33246606,52.38936641,1507.22024035,-32.95975965,1507.85633039,-32.97366961
S15_XY_0.2,000216.jpg,21.608000,100344,100489,100344,100344,145,0,0.07043868037,0.06812888579,-0.0006080186708,1542.18000000,1542.33000000,53.59321782,53.59843056,53.59582438,0.1196323037,2.960316983,2.917238197,3.165728692,3.214067495,762.23349718,0.92052919,199278,0,pointwise_triangle,mean_strain_rectangle,-6.48860747,-9.23531626,10468.64500160,1542.18000000,8926.46500160,10316.30438238,1542.33000000,8773.97438238,52.54590249,1511.96927810,-30.21072190,1512.11633966,-30.21366034
S15_XY_0.2,000217.jpg,21.708000,100264,100489,100264,100264,225,0,0.07098914803,0.06865345112,-0.0006100389709,1543.18000000,1543.83000000,53.62796942,53.65055796,53.63926726,0.1206920348,2.980115249,2.936485073,3.190205477,3.239086357,761.36140273,0.91947598,199050,0,pointwise_triangle,mean_strain_rectangle,-6.58547637,-9.34218020,10538.65811715,1543.18000000,8995.47811715,10384.36760482,1543.83000000,8840.53760482,52.70969780,1516.43666302,-26.74333698,1517.07539851,-26.75460149
S15_XY_0.2,000218.jpg,21.808100,100336,100489,100336,100336,153,0,0.0715378372,0.06911378613,-0.0006072268249,1545.18000000,1544.83000000,53.69747261,53.68530955,53.69139212,0.1216832005,3.004665699,2.959618036,3.212509216,3.26323915,761.99634869,0.92024279,199216,0,pointwise_triangle,mean_strain_rectangle,-6.46981855,-9.30428632,10625.47650404,1545.18000000,9080.29650404,10466.17329736,1544.83000000,8921.34329736,52.86289541,1521.33676377,-23.84323623,1520.99216452,-23.83783548
S15_XY_0.2,000219.jpg,21.908100,100294,100489,100294,100294,195,0,0.07206315137,0.06973904162,-0.0006045222385,1546.18000000,1545.83000000,53.73222421,53.72006115,53.72614371,0.1228207297,3.026877097,2.98356184,3.240041707,3.288680094,761.76685015,0.91996563,199156,0,pointwise_triangle,mean_strain_rectangle,-6.57906993,-9.27783321,10704.02324207,1546.18000000,9157.84324207,10550.84638676,1545.83000000,9005.01638676,53.03871543,1526.39656133,-19.78343867,1526.05103960,-19.77896040
S15_XY_0.2,000220.jpg,22.008100,100270,100489,100270,100270,219,0,0.07260546049,0.07017964441,-0.0005659308939,1547.68000000,1546.83000000,53.78435161,53.75481275,53.76958826,0.1237886666,3.048302959,3.003020362,3.261604612,3.312371484,761.56030146,0.91971619,199102,0,pointwise_triangle,mean_strain_rectangle,-6.53977653,-9.33926413,10779.79206972,1547.68000000,9232.11206972,10619.65805883,1546.83000000,9072.82805883,53.18832273,1530.94911044,-16.73088956,1530.10829920,-16.72170080
S15_XY_0.2,000221.jpg,22.108100,100292,100489,100292,100292,197,0,0.07311484581,0.07078221148,-0.0006338811006,1548.68000000,1548.83000000,53.81910320,53.82431594,53.82170976,0.1248818645,3.071052958,3.027590759,3.288177382,3.33699417,761.65210088,0.91982705,199126,0,pointwise_triangle,mean_strain_rectangle,-6.60318466,-9.27191944,10860.24347310,1548.68000000,9311.56347310,10706.54698147,1548.83000000,9157.71698147,53.35729075,1535.31668554,-13.36331446,1535.46539122,-13.36460878
S15_XY_0.2,000222.jpg,22.208100,100253,100489,100253,100253,236,0,0.07362362157,0.07124293851,-0.0006379784926,1550.18000000,1550.83000000,53.87123060,53.89381914,53.88252842,0.1258300846,3.090808283,3.046348372,3.309993069,3.359815409,761.24665346,0.91933740,199020,0,pointwise_triangle,mean_strain_rectangle,-6.62191072,-9.32988867,10930.10473888,1550.18000000,9379.92473888,10772.88001141,1550.83000000,9222.05001141,53.50385058,1539.28558155,-10.89441845,1539.93101346,-10.89898654
S15_XY_0.2,000223.jpg,22.308100,100249,100489,100249,100249,240,0,0.07423884739,0.07173337867,-0.0006308988449,1552.18000000,1551.33000000,53.94073379,53.91119494,53.92597043,0.1269211974,3.114987145,3.068520161,3.334140339,3.386574161,761.22370361,0.91930969,199014,0,pointwise_triangle,mean_strain_rectangle,-6.57300449,-9.39161479,11015.60906715,1552.18000000,9463.42906715,10851.28668055,1551.33000000,9299.95668055,53.67249632,1544.88411929,-7.29588071,1544.03811464,-7.29188536
S15_XY_0.2,000224.jpg,22.408100,100247,100489,100247,100247,242,0,0.07470057204,0.07227485364,-0.0006188159703,1552.53915500,1552.33000000,53.95321500,53.94594653,53.94958113,0.1279153198,3.136004812,3.090689578,3.358069018,3.408833846,761.25430341,0.91934664,199022,0,pointwise_triangle,mean_strain_rectangle,-6.61285415,-9.33293561,11089.93438327,1552.53915500,9537.39522827,10929.68495663,1552.33000000,9377.35495663,53.82615095,1548.98713118,-3.55202382,1548.77845470,-3.55154530
S15_XY_0.2,000225.jpg,22.508200,100216,100489,100216,100216,273,0,0.07527422594,0.07274316158,-0.000619662326,1553.18000000,1553.83000000,53.97548539,53.99807393,53.98678320,0.1289446609,3.156907624,3.109836798,3.380953199,3.433922681,760.74940663,0.91873689,198890,0,pointwise_triangle,mean_strain_rectangle,-6.62669850,-9.43777462,11163.85353689,1553.18000000,9610.67353689,10997.39576432,1553.83000000,9443.56576432,53.98524906,1553.13586331,-0.04413669,1553.78584484,-0.04415516
S15_XY_0.2,000226.jpg,22.608200,100184,100489,100184,100184,305,0,0.07581432784,0.07332277459,-0.0006469161816,1554.68000000,1555.33000000,54.02761278,54.05020132,54.03891059,0.1300457871,3.178471901,3.132399543,3.407143064,3.459285667,760.45870848,0.91838582,198814,0,pointwise_triangle,mean_strain_rectangle,-6.71152217,-9.44952671,11240.11184327,1554.68000000,9685.43184327,11077.18498042,1555.33000000,9521.85498042,54.15544253,1558.03258169,3.35258169,1558.68398338,3.35398338
S15_XY_0.2,000227.jpg,22.708200,100206,100489,100206,100206,283,0,0.07637128288,0.07378428156,-0.0006728245662,1556.18000000,1556.33000000,54.07974018,54.08495292,54.08234674,0.1310496502,3.202374477,3.154382031,3.429589837,3.483729953,760.71880682,0.91869994,198882,0,pointwise_triangle,mean_strain_rectangle,-6.62514676,-9.45388784,11324.63913613,1556.18000000,9768.45913613,11154.92221555,1556.33000000,9598.59221555,54.31060268,1562.74789799,6.56789799,1562.89853107,6.56853107
S15_XY_0.2,000228.jpg,22.808200,100194,100489,100194,100194,295,0,0.0768411388,0.07426993407,-0.0006233229457,1557.18000000,1557.83000000,54.11449178,54.13708032,54.12578958,0.1319892563,3.221937851,3.174246176,3.451751436,3.505560965,760.54285794,0.91848745,198836,0,pointwise_triangle,mean_strain_rectangle,-6.65788338,-9.45112044,11393.82159601,1557.18000000,9836.64159601,11225.16830297,1557.83000000,9667.33830297,54.45583109,1566.67517852,9.49517852,1567.32914201,9.49914201
S15_XY_0.2,000229.jpg,22.908200,100163,100489,100163,100163,326,0,0.07741260716,0.0748091487,-0.000683402981,1558.68000000,1559.33000000,54.16661917,54.18920771,54.17791697,0.133082031,3.24428321,3.19585652,3.476982442,3.53146697,760.31335940,0.91821029,198776,0,pointwise_triangle,mean_strain_rectangle,-6.69256276,-9.50342882,11472.84206548,1558.68000000,9914.16206548,11301.58951624,1559.33000000,9742.25951624,54.62473371,1571.53476362,12.85476362,1572.19012431,12.86012431
S15_XY_0.2,000230.jpg,23.008200,100182,100489,100182,100182,307,0,0.07801674675,0.07529806467,-0.0006232117832,1560.18000000,1559.83000000,54.21874657,54.20658351,54.21266606,0.1341631757,3.268777502,3.218585733,3.500939469,3.557835368,760.40515882,0.91832115,198800,0,pointwise_triangle,mean_strain_rectangle,-6.63141906,-9.53528197,11559.46185826,1560.18000000,9999.28185826,11381.96741725,1559.83000000,9822.13741725,54.79183876,1576.84794362,16.66794362,1576.49420445,16.66420445
S15_XY_0.2,000231.jpg,23.108200,100124,100489,100124,100124,365,0,0.07843831325,0.07585328848,-0.0006745071668,1561.18000000,1561.33000000,54.25349817,54.25871090,54.25610472,0.1351239414,3.286704187,3.238779587,3.524824268,3.57892302,759.99206145,0.91782227,198692,0,pointwise_triangle,mean_strain_rectangle,-6.75551640,-9.50407235,11622.85645442,1561.18000000,10061.67645442,11453.37946111,1561.33000000,9892.04946111,54.94033766,1580.86830573,19.68830573,1581.02019741,19.69019741
S15_XY_0.2,000232.jpg,23.208300,100133,100489,100133,100133,356,0,0.07905076045,0.07639394881,-0.0006628455547,1562.68000000,1561.83000000,54.30562556,54.27608670,54.29086216,0.136265149,3.311402982,3.262405049,3.55061824,3.606219329,759.96911160,0.91779455,198686,0,pointwise_triangle,mean_strain_rectangle,-6.73728466,-9.53392593,11710.19943867,1562.68000000,10147.51943867,11536.92679075,1561.83000000,9975.09679075,55.11672622,1586.45124244,23.77124244,1585.58831237,23.75831237
S15_XY_0.2,000233.jpg,23.308300,100107,100489,100107,100107,382,0,0.0795323998,0.07685325723,-0.0006813343134,1563.68000000,1563.83000000,54.34037716,54.34558990,54.34298371,0.1371877761,3.330964518,3.2813054,3.572045683,3.628114109,759.72431315,0.91749891,198622,0,pointwise_triangle,mean_strain_rectangle,-6.74910644,-9.55892505,11779.37540094,1563.68000000,10215.69540094,11603.76458703,1563.83000000,10039.93458703,55.25933030,1590.04720935,26.36720935,1590.19973870,26.36973870
S15_XY_0.2,000234.jpg,23.408300,100129,100489,100129,100129,360,0,0.08009933435,0.0774444057,-0.0006350797463,1565.18000000,1565.33000000,54.39250455,54.39771729,54.39511111,0.1383268941,3.355635949,3.306269484,3.598958734,3.654520416,759.88496213,0.91769293,198664,0,pointwise_triangle,mean_strain_rectangle,-6.76092178,-9.52931965,11866.62161613,1565.18000000,10301.44161613,11692.04571827,1565.33000000,10126.71571827,55.43539589,1595.11344250,29.93344250,1595.26631119,29.93631119
S15_XY_0.2,000235.jpg,23.508300,100177,100489,100177,100177,312,0,0.08059776143,0.07797869294,-0.0006938570692,1566.53211300,1565.83000000,54.43949264,54.41509309,54.42729697,0.1393483765,3.379931553,3.331135742,3.623107595,3.677918806,760.47400838,0.91840430,198818,0,pointwise_triangle,mean_strain_rectangle,-6.71180848,-9.42878519,11952.53878416,1566.53211300,10386.00667116,11779.98090413,1565.83000000,10214.15090413,55.59327934,1600.09153874,33.55942574,1599.37438455,33.54438455
S15_XY_0.2,000236.jpg,23.608300,100136,100489,100136,100136,353,0,0.08113237291,0.07844234835,-0.000668714223,1567.18000000,1566.83000000,54.46200775,54.44984469,54.45592724,0.1403367036,3.399481377,3.34970426,3.645345748,3.701641909,760.06091101,0.91790541,198710,0,pointwise_triangle,mean_strain_rectangle,-6.74461046,-9.50760927,12021.67333124,1567.18000000,10454.49333124,11845.64523123,1566.83000000,10278.81523123,55.74603822,1604.30793498,37.12793498,1603.94964316,37.11964316
S15_XY_0.2,000237.jpg,23.708300,100025,100489,100025,100025,464,0,0.08165114379,0.07895762943,-0.0006431036268,1568.18000000,1568.33000000,54.49675934,54.50197208,54.49936590,0.1413551441,3.416398184,3.366258939,3.66911365,3.725482844,758.89046846,0.91649190,198404,0,pointwise_triangle,mean_strain_rectangle,-6.88764343,-9.64234490,12081.49666993,1568.18000000,10513.31666993,11904.18796945,1568.33000000,10335.85796945,55.90345152,1608.58155240,40.40155240,1608.73541690,40.40541690
S15_XY_0.2,000238.jpg,23.808300,100018,100489,100018,100018,471,0,0.0822775463,0.07954344856,-0.0007263474064,1569.68000000,1569.33000000,54.54888674,54.53672368,54.54280623,0.1425527566,3.441469476,3.390742202,3.696594969,3.753813482,758.67626983,0.91623322,198348,0,pointwise_triangle,mean_strain_rectangle,-6.90163501,-9.67206500,12170.15692314,1569.68000000,10600.47692314,11990.76876145,1569.33000000,10421.43876145,56.08855819,1614.16498549,44.48498549,1613.80506643,44.47506643
S15_XY_0.2,000239.jpg,23.908400,100051,100489,100051,100051,438,0,0.08280185732,0.07996053694,-0.0006993870275,1570.68000000,1570.83000000,54.58363834,54.58885108,54.58624489,0.1434792011,3.464725327,3.411865085,3.717144513,3.776606955,759.15056681,0.91680602,198472,0,pointwise_triangle,mean_strain_rectangle,-6.79067452,-9.65792506,12252.39718785,1570.68000000,10681.71718785,12065.46615503,1570.83000000,10494.63615503,56.23175230,1618.02829414,47.34829414,1618.18281590,47.35281590
S15_XY_0.2,000240.jpg,24.008400,100004,100489,100004,100004,485,0,0.08324557589,0.08046774055,-0.0006732182414,1571.18000000,1570.83000000,54.60101414,54.58885108,54.59493362,0.1444264421,3.481777041,3.430364828,3.73969954,3.797833383,758.72216953,0.91628865,198360,0,pointwise_triangle,mean_strain_rectangle,-6.89687757,-9.67574187,12312.69760087,1571.18000000,10741.51760087,12130.88727162,1570.83000000,10560.05727162,56.37816079,1622.49924658,51.31924658,1622.13781457,51.30781457
S15_XY_0.2,000241.jpg,24.108400,99999,100489,99999,99999,490,0,0.08382851652,0.08101254968,-0.0007336759676,1572.68000000,1572.83000000,54.65314153,54.65835427,54.65574809,0.1455332021,3.505797106,3.454010006,3.765261928,3.824193777,758.72981949,0.91629789,198362,0,pointwise_triangle,mean_strain_rectangle,-6.89101652,-9.68004742,12397.64037544,1572.68000000,10824.96037544,12214.50432267,1572.83000000,10641.67432267,56.54922502,1627.16344249,54.48344249,1627.31863904,54.48863904
S15_XY_0.2,000242.jpg,24.208400,99991,100489,99991,99991,498,0,0.08436294947,0.08155836009,-0.0006941316925,1574.18000000,1573.33000000,54.70526893,54.67573007,54.69050548,0.1466008346,3.528028295,3.476018135,3.790248749,3.848942494,758.56917051,0.91610388,198320,0,pointwise_triangle,mean_strain_rectangle,-6.91829141,-9.68900834,12476.25709912,1574.18000000,10902.07709912,12292.33223212,1573.33000000,10719.00223212,56.71424158,1632.43005380,58.25005380,1631.54860089,58.21860089
S15_XY_0.2,000243.jpg,24.308400,99942,100489,99942,99942,547,0,0.0849276178,0.08207762227,-0.0007228304168,1575.68000000,1574.83000000,54.75739632,54.72785746,54.74263287,0.1476667331,3.54935107,3.496684714,3.814726274,3.874370268,758.05662377,0.91548489,198186,0,pointwise_triangle,mean_strain_rectangle,-6.95659886,-9.74830817,12551.66137493,1575.68000000,10975.98137493,12365.41598841,1574.83000000,10790.58598841,56.87899013,1637.17166072,61.49166072,1636.28848906,61.45848906
S15_XY_0.2,000244.jpg,24.408400,99939,100489,99939,99939,550,0,0.08537355513,0.08255008614,-0.0007165330812,1576.18000000,1575.83000000,54.77477212,54.76260906,54.76869160,0.1485755974,3.567967404,3.515621627,3.836145922,3.895234775,757.92657460,0.91532783,198152,0,pointwise_triangle,mean_strain_rectangle,-6.99083203,-9.74557810,12617.49479572,1576.18000000,11041.31479572,12432.38308110,1575.83000000,10856.55308110,57.01946698,1640.95472872,64.77472872,1640.59034511,64.76034511
S15_XY_0.2,000245.jpg,24.508400,99884,100489,99884,99884,605,0,0.08597709463,0.08314112404,-0.0007458237953,1577.18000000,1577.33000000,54.80952372,54.81473646,54.81213027,0.1497549581,3.590602225,3.538212467,3.863514905,3.922865388,757.50582728,0.91481971,198042,0,pointwise_triangle,mean_strain_rectangle,-7.06384438,-9.80540711,12697.53889448,1577.18000000,11120.35889448,12512.27164632,1577.33000000,10934.94164632,57.20175261,1645.93968034,68.75968034,1646.09621983,68.76621983
S15_XY_0.2,000246.jpg,24.608500,99894,100489,99894,99894,595,0,0.08647496673,0.08368111998,-0.0006936064461,1578.68000000,1577.33000000,54.86165111,54.81473646,54.83820884,0.1507830667,3.6134796,3.561788136,3.887847951,3.946316877,757.78887548,0.91516154,198116,0,pointwise_triangle,mean_strain_rectangle,-7.05707514,-9.74399048,12778.44074214,1578.68000000,11199.76074214,12595.64289181,1577.33000000,11018.31289181,57.36066024,1651.29622257,72.61622257,1649.88412518,72.55412518
S15_XY_0.2,000247.jpg,24.708500,99863,100489,99863,99863,626,0,0.08702237987,0.08414349326,-0.0007637873322,1580.68000000,1578.33000000,54.93115431,54.84948805,54.89036674,0.1517754251,3.634383764,3.5809829,3.910203918,3.970452537,757.32222845,0.91459798,197994,0,pointwise_triangle,mean_strain_rectangle,-7.05385601,-9.80920017,12852.36467543,1580.68000000,11271.68467543,12663.52182760,1578.33000000,11085.19182760,57.51404219,1656.23408272,75.55408272,1653.77175632,75.44175632
