Repository: P20230101/ultimate-brain-wiki

# PA12 自建 VFM 输出

本目录是 PA12 VFM 的自建主路径。它使用已经完成时间同步的 DIC 全场—Press 合并数据，不修改原始 JPG、DAT、XLS；MatchID 文件仅保留为历史格式、方向和载荷审计证据。

## 当前方法

1. 双轴十字试样和单轴长条试样均可进入自建 VFM 计算；单轴 Job Polygon 已接入，但实际厚度、有效宽度、标距、积分域和外功未独立确认，因此单轴结果强制保持复核状态。
2. 旋转后的 DIC 坐标中，机器 X 方向使用 `Eyy` 和竖直边界长度，机器 Y 方向使用 `Exx` 和水平边界长度。
3. `X=(X1_Press+X2_Press)/2`，`Y=(Y1_Press+Y2_Press)/2`；中心厚度使用 1 mm，外围 3 mm 仅作记录。
4. 虚功积分前将旋转后 DIC 应变映射到机器轴：机器 X 使用 `Eyy`，机器 Y 使用 `Exx`。阶段 1 当前固定工作假设 `ν=0.375`，在参考场点坐标集合审计后，用 ROI 内当前帧相邻完整网格单元拆分成两个三角形的逐点积分和加载初期内外虚功计算条件 `E`。真实 Job Polygon 使用 Polygon 内三角形；缺失单元不补足，矩形均值法只保留作回归基线。
5. 阶段 2 固定阶段 1 的条件 `E、ν`，用平面应力等效应力和 DIC 应变计算约化候选 `Y、H`，并导出 Linear、Ludwik、Swift、通用 Voce I/II 对比。此结果不是 MatchID 内部 J2 求解的复刻。

File: Agents/PA12实验数据处理/VFM自建/实验结果/S15_XY_0.2/S15_XY_0.2_内外虚功.csv (part 4 of 4)
实验编号,照片,时间/s,点数,参考帧点数,当前帧点数,匹配点数,参考帧缺失点数,当前帧新增点数,平均exx,平均eyy,平均exy,X向力/N,Y向力/N,边界σx/MPa,边界σy/MPa,等效应力/MPa,等效塑性应变,X虚场系数/N每MPa,Y虚场系数/N每MPa,基线X虚场系数/N每MPa,基线Y虚场系数/N每MPa,积分面积/mm2,面积比,有效三角形数,排除点数,积分方法,基线方法,逐点/基线系数差异X/%,逐点/基线系数差异Y/%,阶段1内部虚功X/N,阶段1外部虚功X/N,阶段1残差X/N,阶段1内部虚功Y/N,阶段1外部虚功Y/N,阶段1残差Y/N,阶段2模型等效应力/MPa,阶段2内部虚功X/N,阶段2残差X/N,阶段2内部虚功Y/N,阶段2残差Y/N
S15_XY_0.2,000248.jpg,24.808500,99776,100489,99776,99776,713,0,0.08761236077,0.08467831301,-0.0007560981862,1580.68000000,1579.33000000,54.93115431,54.88423965,54.90771201,0.1528942122,3.65483129,3.600609341,3.93552022,3.996923237,756.67198259,0.91381270,197824,0,pointwise_triangle,mean_strain_rectangle,-7.13219382,-9.91547430,12924.67378681,1580.68000000,11343.99378681,12732.92731516,1579.33000000,11153.59731516,57.68696538,1660.68898324,80.00898324,1659.27065054,79.94065054
S15_XY_0.2,000249.jpg,24.908500,99746,100489,99746,99746,743,0,0.08811435227,0.08516041036,-0.0006920567386,1581.68000000,1580.33000000,54.96590590,54.91899125,54.94246360,0.1538656673,3.673999621,3.619471352,3.957966292,4.019785649,756.29713497,0.91336000,197726,0,pointwise_triangle,mean_strain_rectangle,-7.17456010,-9.95859808,12992.45925038,1581.68000000,11410.77925038,12799.62953173,1580.33000000,11219.29953173,57.83711647,1665.01107505,83.33107505,1663.58995007,83.25995007
S15_XY_0.2,000250.jpg,25.008500,99672,100489,99672,99672,817,0,0.08862339001,0.08572073672,-0.0007412510648,1582.68000000,1581.83000000,55.00065750,54.97111864,54.98589402,0.1549195333,3.692003681,3.638464963,3.983120292,4.043866294,755.51683994,0.91241766,197522,0,pointwise_triangle,mean_strain_rectangle,-7.30875771,-10.02509236,13056.12746781,1582.68000000,11473.44746781,12866.79712519,1581.83000000,11284.96712519,58.00000524,1669.43631498,86.75631498,1668.53972131,86.70972131
S15_XY_0.2,000251.jpg,25.108500,99725,100489,99725,99725,764,0,0.08914698034,0.08620005264,-0.0007363013012,1583.68000000,1582.33000000,55.03540910,54.98849444,55.01196677,0.1559134429,3.715140749,3.660864742,4.005744439,4.067417004,755.86108775,0.91283340,197612,0,pointwise_triangle,mean_strain_rectangle,-7.25467372,-9.99534255,13137.94767850,1583.68000000,11554.26767850,12946.01003820,1582.33000000,11363.68003820,58.15362696,1674.12185641,90.44185641,1672.69475971,90.36475971
S15_XY_0.2,000252.jpg,25.208500,99667,100489,99667,99667,822,0,0.08965567773,0.08670873599,-0.0006962598543,1584.68000000,1582.83000000,55.07016069,55.00587024,55.03804363,0.1569213345,3.734792213,3.680112232,4.02916493,4.09083779,755.38679077,0.91226060,197488,0,pointwise_triangle,mean_strain_rectangle,-7.30604784,-10.04013307,13207.44165352,1584.68000000,11622.76165352,13014.07543223,1582.83000000,11431.24543223,58.30940978,1678.87063934,94.19063934,1676.91067854,94.08067854
S15_XY_0.2,000253.jpg,25.308500,99594,100489,99594,99594,895,0,0.09023856143,0.08730263422,-0.0007414973342,1586.18000000,1583.83000000,55.12228809,55.04062184,55.08150037,0.1580829252,3.755743155,3.701481898,4.056370323,4.117812672,754.69064520,0.91141989,197306,0,pointwise_triangle,mean_strain_rectangle,-7.41123575,-10.11048360,13281.53100882,1586.18000000,11695.35100882,13089.64553009,1583.83000000,11505.81553009,58.48894882,1684.30417149,98.12417149,1681.80879594,97.97879594
S15_XY_0.2,000254.jpg,25.408600,99592,100489,99592,99592,897,0,0.09079946056,0.08769593805,-0.0007251595438,1586.68000000,1585.33000000,55.13966389,55.09274923,55.11622154,0.1590256586,3.776888114,3.719979594,4.076582879,4.141532622,754.75184481,0.91149380,197322,0,pointwise_triangle,mean_strain_rectangle,-7.35161711,-10.17867214,13356.30647121,1586.68000000,11769.62647121,13155.05941024,1585.33000000,11569.72941024,58.63466059,1687.96845409,101.28845409,1686.53227451,101.20227451
S15_XY_0.2,000255.jpg,25.508600,99562,100489,99562,99562,927,0,0.09123681373,0.08826097681,-0.0007613424109,1588.18000000,1585.83000000,55.19179128,55.11012503,55.15100351,0.1600151851,3.794912377,3.739994822,4.100994553,4.163272124,754.42289691,0.91109653,197236,0,pointwise_triangle,mean_strain_rectangle,-7.46360847,-10.16693816,13420.04613337,1588.18000000,11831.86613337,13225.83977291,1585.83000000,11640.00977291,58.78760484,1692.90298141,104.72298141,1690.39802479,104.56802479
S15_XY_0.2,000256.jpg,25.608600,99544,100489,99544,99544,945,0,0.09176312357,0.0887572189,-0.0007656641716,1589.18000000,1585.83000000,55.22654288,55.11012503,55.16842608,0.161031821,3.816902299,3.761231503,4.12421961,4.187126431,754.26224793,0.91090252,197194,0,pointwise_triangle,mean_strain_rectangle,-7.45152635,-10.17153255,13497.80966154,1589.18000000,11908.62966154,13300.93959518,1585.83000000,11715.10959518,58.94473922,1697.96036115,108.78036115,1694.38105156,108.55105156
S15_XY_0.2,000257.jpg,25.708600,99517,100489,99517,99517,972,0,0.09236194726,0.08925351894,-0.0007968817119,1590.18000000,1587.13281700,55.26129448,55.15540000,55.20842341,0.1621135487,3.838077136,3.780838504,4.148357139,4.213409549,753.86445046,0.91042211,197090,0,pointwise_triangle,mean_strain_rectangle,-7.47958751,-10.26653212,13572.69078191,1590.18000000,11982.51078191,13370.27633564,1587.13281700,11783.14351864,59.11193438,1702.61365957,112.43365957,1699.35102553,112.21820853
S15_XY_0.2,000258.jpg,25.808600,99399,100489,99399,99399,1090,0,0.0929197663,0.08976531961,-0.000827509066,1591.18000000,1588.33000000,55.29604607,55.19700402,55.24659163,0.1631700748,3.855903056,3.797543746,4.172498815,4.238514286,752.79345728,0.90912870,196810,0,pointwise_triangle,mean_strain_rectangle,-7.58767762,-10.40389417,13635.72904105,1591.18000000,12044.54904105,13429.35151078,1588.33000000,11841.02151078,59.27523430,1707.21060842,116.03060842,1704.15278326,115.82278326
S15_XY_0.2,000259.jpg,25.908600,99440,100489,99440,99440,1049,0,0.09341600181,0.09039900704,-0.0007045765057,1592.18000000,1589.33000000,55.33079767,55.23175562,55.28134319,0.1642859884,3.878558458,3.823189075,4.199948514,4.263087426,753.04590567,0.90943358,196876,0,pointwise_triangle,mean_strain_rectangle,-7.65223798,-10.31877386,13715.84592100,1592.18000000,12123.66592100,13520.04174727,1589.33000000,11930.71174727,59.44771335,1712.17728773,119.99728773,1709.11249275,119.78249275
S15_XY_0.2,000260.jpg,26.008600,99259,100489,99259,99259,1230,0,0.09400914598,0.09087898137,-0.0007648248404,1593.18000000,1589.33000000,55.36554927,55.23175562,55.29877384,0.1653540443,3.896040982,3.838821441,4.22346807,4.288975372,751.73011405,0.90784453,196532,0,pointwise_triangle,mean_strain_rectangle,-7.75256452,-10.49560541,13777.66982000,1593.18000000,12184.48982000,13575.32288386,1589.33000000,11985.99288386,59.61279535,1717.46870161,124.28870161,1713.31835168,123.98835168
S15_XY_0.2,000261.jpg,26.108700,99338,100489,99338,99338,1151,0,0.09452314123,0.09151750507,-0.0007077762468,1593.18000000,1590.33000000,55.36554927,55.26650722,55.31609474,0.1664991382,3.921437369,3.866509165,4.251302711,4.314203913,752.40330976,0.90865753,196708,0,pointwise_triangle,mean_strain_rectangle,-7.75915913,-10.37722735,13867.47971360,1593.18000000,12274.29971360,13673.23569367,1590.33000000,12082.90569367,59.78978458,1722.02845183,128.84845183,1718.94795804,128.61795804
S15_XY_0.2,000262.jpg,26.208700,99299,100489,99299,99299,1190,0,0.09505658613,0.09204369265,-0.0006401259203,1594.68000000,1591.33000000,55.41767666,55.30125881,55.35955955,0.1675430678,3.94272695,3.887500278,4.275620067,4.338673148,752.05141200,0.90823256,196616,0,pointwise_triangle,mean_strain_rectangle,-7.78584420,-10.39886746,13942.76660680,1594.68000000,12348.08660680,13747.46710709,1591.33000000,12156.13710709,59.95113755,1726.94437627,132.26437627,1723.31652387,131.98652387
S15_XY_0.2,000263.jpg,26.308700,99251,100489,99251,99251,1238,0,0.09556012936,0.09239453345,-0.0007051800432,1594.68000000,1591.83000000,55.41767666,55.31863461,55.36822208,0.1683955767,3.956049196,3.897832488,4.293690577,4.359939376,751.06456829,0.90704077,196358,0,pointwise_triangle,mean_strain_rectangle,-7.86366354,-10.59892922,13989.87840842,1594.68000000,12395.19840842,13784.00516527,1591.83000000,12192.17516527,60.08290394,1730.46924154,135.78924154,1727.37656004,135.54656004
S15_XY_0.2,000264.jpg,26.408700,99116,100489,99116,99116,1373,0,0.09605091562,0.09275060964,-0.0007088425147,1595.68000000,1592.83000000,55.45242826,55.35338621,55.40297363,0.1692309839,3.970908122,3.910701647,4.311776206,4.380844183,750.13127423,0.90591366,196114,0,pointwise_triangle,mean_strain_rectangle,-7.90551427,-10.73177946,14042.42441054,1595.68000000,12446.74441054,13829.51470550,1592.83000000,12236.68470550,60.21202706,1734.18719333,138.50719333,1731.08980945,138.25980945
S15_XY_0.2,000265.jpg,26.508700,99156,100489,99156,99156,1333,0,0.09661122789,0.09342212772,-0.000719188668,1596.68000000,1592.83000000,55.48717986,55.35338621,55.42040416,0.1704560085,3.997174375,3.939126062,4.34129723,4.408037921,750.63617101,0.90652341,196246,0,pointwise_triangle,mean_strain_rectangle,-7.92672875,-10.63765483,14135.31043353,1596.68000000,12538.63043353,13930.03269363,1592.83000000,12337.20269363,60.40137062,1740.18327557,143.50327557,1735.98725281,143.15725281
S15_XY_0.2,000266.jpg,26.608700,99038,100489,99038,99038,1451,0,0.09720339527,0.09406188417,-0.0006776325005,1596.68000000,1593.83000000,55.48717986,55.38813781,55.43772519,0.1716810963,4.017781126,3.960171017,4.37015473,4.435899488,749.56517783,0.90523000,195966,0,pointwise_triangle,mean_strain_rectangle,-8.06318370,-10.72450969,14208.18261612,1596.68000000,12611.50261612,14004.45451004,1593.83000000,12410.62451004,60.59072397,1745.09319825,148.41319825,1741.97828755,148.14828755
S15_XY_0.2,000267.jpg,26.708700,98987,100489,98987,98987,1502,0,0.09769896932,0.09443454348,-0.0006389354479,1598.18000000,1594.83000000,55.53930725,55.42288940,55.48118993,0.1725345337,4.034455597,3.975080633,4.388855753,4.45717284,749.12913061,0.90470339,195852,0,pointwise_triangle,mean_strain_rectangle,-8.07500122,-10.81609856,14267.14897793,1598.18000000,12668.96897793,14057.17976567,1594.83000000,12462.34976567,60.72263387,1749.16397986,150.98397986,1745.49749715,150.66749715
S15_XY_0.2,000268.jpg,26.808800,98953,100489,98953,98953,1536,0,0.09825364645,0.0950081689,-0.0006568476128,1599.56028200,1595.83000000,55.58727426,55.45764100,55.52257113,0.1736481403,4.053969985,3.995604408,4.415028142,4.482948684,748.48653470,0.90392735,195684,0,pointwise_triangle,mean_strain_rectangle,-8.17793558,-10.87106524,14336.15820753,1599.56028200,12736.59792553,14129.75852083,1595.83000000,12533.92852083,60.89475634,1754.32858462,154.76830262,1750.23737254,154.40737254
S15_XY_0.2,000269.jpg,26.908800,98962,100489,98962,98962,1527,0,0.09884966692,0.09543984068,-0.0006212949508,1600.18000000,1595.83000000,55.60881045,55.45764100,55.53338004,0.1746728969,4.078994046,4.017576333,4.436966433,4.508326423,748.94553178,0.90448167,195804,0,pointwise_triangle,mean_strain_rectangle,-8.06795347,-10.88541609,14424.65143710,1600.18000000,12824.47143710,14207.45840396,1595.83000000,12611.62840396,61.05314587,1759.23062647,159.05062647,1754.44825622,158.61825622
S15_XY_0.2,000270.jpg,27.008800,98827,100489,98827,98827,1662,0,0.09925558994,0.09582423766,-0.0006521417398,1600.18000000,1596.33000000,55.60881045,55.47501680,55.54203448,0.1754603346,4.087315399,4.02545802,4.454934768,4.52674525,747.36964181,0.90257851,195392,0,pointwise_triangle,mean_strain_rectangle,-8.25195853,-11.07389972,14454.07845141,1600.18000000,12853.89845141,14235.33061635,1596.33000000,12639.00061635,61.17485466,1762.46296782,162.28296782,1758.22251835,161.89251835
S15_XY_0.2,000271.jpg,27.108800,98787,100489,98787,98787,1702,0,0.09979315573,0.09636219784,-0.0006417665845,1601.18000000,1596.83000000,55.64356204,55.49239260,55.56813154,0.1765265595,4.10881303,4.047291012,4.479698067,4.551500296,747.11719342,0.90227363,195326,0,pointwise_triangle,mean_strain_rectangle,-8.27924185,-11.07786995,14530.10107847,1601.18000000,12928.92107847,14312.53918638,1596.83000000,12715.70918638,61.33965367,1767.48477838,166.30477838,1762.68297047,165.85297047
S15_XY_0.2,000272.jpg,27.208800,98847,100489,98847,98847,1642,0,0.1003188619,0.09688407031,-0.0006225785289,1602.18000000,1597.83000000,55.67831364,55.52714419,55.60288304,0.1775617123,4.133743343,4.071357406,4.503773762,4.57565622,747.74448942,0.90303120,195490,0,pointwise_triangle,mean_strain_rectangle,-8.21600814,-11.02134403,14618.26278355,1602.18000000,13016.08278355,14397.64579364,1597.83000000,12799.81579364,61.49965006,1772.09353085,169.91353085,1767.28220699,169.45220699
S15_XY_0.2,000273.jpg,27.308800,98678,100489,98678,98678,1811,0,0.1009730283,0.09731497046,-0.0006004947445,1602.18000000,1598.33000000,55.67831364,55.54451999,55.61153753,0.1786449841,4.147542031,4.081751315,4.526416334,4.602971254,745.88555126,0.90078621,195004,0,pointwise_triangle,mean_strain_rectangle,-8.37029285,-11.32355409,14667.05943960,1602.18000000,13064.87943960,14434.40203866,1598.33000000,12836.07203866,61.66708387,1776.64155385,174.46155385,1772.37232694,174.04232694
S15_XY_0.2,000274.jpg,27.408800,98669,100489,98669,98669,1820,0,0.1013530511,0.09804336999,-0.0006375080704,1602.68000000,1599.33000000,55.69568944,55.57927159,55.63757186,0.1797419502,4.168567394,4.108885835,4.555578168,4.624842347,745.95440082,0.90086936,195022,0,pointwise_triangle,mean_strain_rectangle,-8.49531629,-11.15619677,14741.41196975,1602.68000000,13138.73196975,14530.35853896,1599.33000000,12931.02853896,61.83663434,1781.24842270,178.56842270,1777.52517027,178.19517027
S15_XY_0.2,000275.jpg,27.508900,98654,100489,98654,98654,1835,0,0.101913706,0.09857522184,-0.0006320225591,1602.68000000,1599.83000000,55.69568944,55.59664739,55.64623452,0.1808314252,4.192159332,4.132013465,4.580426855,4.650293816,746.03855029,0.90097098,195044,0,pointwise_triangle,mean_strain_rectangle,-8.47666681,-11.14510980,14824.84074708,1602.68000000,13222.16074708,14612.14537068,1599.83000000,13012.31537068,62.00502694,1785.82104304,183.14104304,1782.64536856,182.81536856
S15_XY_0.2,000276.jpg,27.608900,98625,100489,98625,98625,1864,0,0.102525289,0.0990495521,-0.0005036715003,1603.68000000,1600.83000000,55.73044104,55.63139899,55.68098607,0.1819053163,4.213866464,4.152199559,4.603988953,4.676728305,745.70960238,0.90057372,194958,0,pointwise_triangle,mean_strain_rectangle,-8.47357569,-11.21571988,14901.60423505,1603.68000000,13297.92423505,14683.52997543,1600.83000000,13082.69997543,62.17101085,1790.60059296,186.92059296,1787.41840468,186.58840468
S15_XY_0.2,000277.jpg,27.708900,98462,100489,98462,98462,2027,0,0.1030632342,0.09966462473,-0.0004944347531,1604.68000000,1600.83000000,55.76519263,55.63139899,55.69841633,0.1830516785,4.227220341,4.166507967,4.63133908,4.70246433,744.08781270,0.89861513,194534,0,pointwise_triangle,mean_strain_rectangle,-8.72574286,-11.39735096,14948.82789460,1604.68000000,13344.14789460,14734.12916481,1600.83000000,13133.29916481,62.34819613,1796.26118573,191.58118573,1791.95153798,191.12153798
S15_XY_0.2,000278.jpg,27.808900,98511,100489,98511,98511,1978,0,0.1034397634,0.1000251565,-0.0006453149594,1605.68000000,1600.83000000,55.79994423,55.63139899,55.71586281,0.1837833602,4.246647316,4.185773715,4.648139215,4.719599253,744.54680978,0.89916945,194654,0,pointwise_triangle,mean_strain_rectangle,-8.63769092,-11.31082342,15017.52800567,1605.68000000,13411.84800567,14802.25912654,1600.83000000,13201.42912654,62.46128709,1800.07693322,194.39693322,1794.63975201,193.80975201
S15_XY_0.2,000279.jpg,27.908900,98435,100489,98435,98435,2054,0,0.1039956061,0.1004819592,-0.0006852765967,1606.18000000,1602.28774600,55.81732003,55.68205799,55.74981207,0.1847846527,4.265385317,4.20306728,4.670414502,4.743947226,743.98836334,0.89849502,194508,0,pointwise_triangle,mean_strain_rectangle,-8.67223208,-11.40147478,15083.79167970,1606.18000000,13477.61167970,14863.41480234,1602.28774600,13261.12705634,62.61604995,1803.99975108,197.81975108,1799.62812072,197.34037472
S15_XY_0.2,000280.jpg,28.008900,98316,100489,98316,98316,2173,0,0.1046357497,0.1009581109,-0.0005621589946,1607.18000000,1602.83000000,55.85207163,55.70090218,55.77664054,0.1858919607,4.282554541,4.217177102,4.694396214,4.77136092,742.61902206,0.89684131,194150,0,pointwise_triangle,mean_strain_rectangle,-8.77304885,-11.61479558,15144.50764586,1607.18000000,13537.32764586,14913.31173039,1602.83000000,13310.48173039,62.78719887,1809.18623444,202.00623444,1804.28948354,201.45948354
S15_XY_0.2,000281.jpg,28.108900,98208,100489,98208,98208,2281,0,0.105073637,0.101744209,-0.0005940618394,1607.68000000,1602.33000000,55.86944742,55.68352638,55.77671930,0.1871138602,4.298014144,4.239168214,4.726216636,4.795894072,741.75457756,0.89579734,193924,0,pointwise_triangle,mean_strain_rectangle,-9.06015370,-11.60838520,15199.17783948,1607.68000000,13591.49783948,14991.07946479,1602.33000000,13388.74946479,62.97605942,1815.19014505,207.51014505,1809.14959763,206.81959763
S15_XY_0.2,000282.jpg,28.209000,98276,100489,98276,98276,2213,0,0.105513147,0.1020624373,-0.001027646937,1607.68000000,1602.83000000,55.86944742,55.70090218,55.78536576,0.1878716792,4.321443667,4.263335281,4.742391093,4.814606683,742.37422361,0.89654567,194086,0,pointwise_triangle,mean_strain_rectangle,-8.87626976,-11.44997790,15282.03226153,1607.68000000,13674.35226153,15076.54208559,1602.83000000,13473.71208559,63.09319025,1818.28439604,210.60439604,1812.79905112,209.96905112
S15_XY_0.2,000283.jpg,28.309000,98239,100489,98239,98239,2250,0,0.1062292323,0.1026454069,-0.0006970614272,1607.18000000,1603.83000000,55.85207163,55.73565378,55.79395379,0.1891662633,4.346093444,4.281958292,4.770903113,4.845904515,742.18297483,0.89631471,194036,0,pointwise_triangle,mean_strain_rectangle,-8.90417724,-11.63758430,15369.20190193,1607.18000000,13762.02190193,15142.39911501,1603.83000000,13538.56911501,63.29328516,1823.20296601,216.02296601,1819.40268855,215.57268855
S15_XY_0.2,000284.jpg,28.409000,98179,100489,98179,98179,2310,0,0.1065441069,0.1028900159,-0.001006853197,1608.18000000,1603.33000000,55.88682322,55.71827798,55.80274150,0.1897250762,4.355921603,4.293365555,4.783047468,4.859519371,741.44857951,0.89542780,193844,0,pointwise_triangle,mean_strain_rectangle,-8.92999428,-11.65040763,15403.95747183,1608.18000000,13795.77747183,15182.73891405,1603.33000000,13579.40891405,63.37965699,1826.53923514,218.35923514,1821.03070047,217.70070047
