Repository: P20230101/ultimate-brain-wiki

# 终极大脑 Wiki

这是一个从零搭建的中文 LLM Wiki / 第二大脑仓库。它把原始资料、编译后的知识页和维护协议分开，让 Obsidian 作为阅读与导航环境，让 LLM 作为维护者持续更新知识结构。

## 在线入口

GitHub Pages 启用后，入口页为 `index.md` 渲染出的站点首页。

## 结构

```text
.
├── AGENTS.md          # LLM 维护协议
├── index.md           # 内容索引与首页
├── log.md             # 追加式工作日志
├── raw/               # 原始资料，不可变
├── wiki/              # 编译后的知识页
└── schema/            # 模板与处理规范
```

## 使用方式

1. 把新资料放入 `raw/`。
2. 让 LLM 按 `AGENTS.md` 的 ingest 流程处理。
3. 在 Obsidian 中阅读 `index.md`、`log.md` 和 `wiki/` 页面。
4. 周期性运行 lint，检查矛盾、孤页、缺失来源和长期未验证问题。

# PA12 自建 VFM 输出

本目录是 PA12 VFM 的自建主路径。它使用已经完成时间同步的 DIC 全场—Press 合并数据，不修改原始 JPG、DAT、XLS；MatchID 文件仅保留为历史格式、方向和载荷审计证据。

## 当前方法

1. 双轴十字试样和单轴长条试样均可进入自建 VFM 计算；单轴 Job Polygon 已接入，但实际厚度、有效宽度、标距、积分域和外功未独立确认，因此单轴结果强制保持复核状态。
2. 旋转后的 DIC 坐标中，机器 X 方向使用 `Eyy` 和竖直边界长度，机器 Y 方向使用 `Exx` 和水平边界长度。
3. `X=(X1_Press+X2_Press)/2`，`Y=(Y1_Press+Y2_Press)/2`；中心厚度使用 1 mm，外围 3 mm 仅作记录。
4. 虚功积分前将旋转后 DIC 应变映射到机器轴：机器 X 使用 `Eyy`，机器 Y 使用 `Exx`。阶段 1 当前固定工作假设 `ν=0.375`，在参考场点坐标集合审计后，用 ROI 内当前帧相邻完整网格单元拆分成两个三角形的逐点积分和加载初期内外虚功计算条件 `E`。真实 Job Polygon 使用 Polygon 内三角形；缺失单元不补足，矩形均值法只保留作回归基线。
5. 阶段 2 固定阶段 1 的条件 `E、ν`，用平面应力等效应力和 DIC 应变计算约化候选 `Y、H`，并导出 Linear、Ludwik、Swift、通用 Voce I/II 对比。此结果不是 MatchID 内部 J2 求解的复刻。

## 输出

每个实验目录包含：

- `内外虚功.csv/.png`：实验外功、阶段 1 内功和阶段 2 本构内功；
- `模型对比.csv`：等效塑性应变、等效应力和五类通用硬化模型；
- `应力空间.csv/.png`：双轴应力状态；
- `参数收敛.csv/.png`：累计拟合得到的 E、Y、H 稳定性；
- `结果.json`：机器可读的阶段状态、参数、质量门槛和限制。

汇总文件位于 `汇总/`。`SELF_VFM_CANDIDATE` 只是当前数据门槛下的候选结果，不等于论文最终材料参数；单轴阶段 B 复核见 [PA12自建VFM阶段B单轴Polygon复核](汇总/PA12自建VFM阶段B单轴Polygon复核.md)。

逐帧 CSV 还记录积分面积、矩形面积比、积分方法、有效三角形数、排除点数、逐点系数与均值基线系数。面积比低于配置中的 `0.95` 时自动标记为复核，程序不补足缺失面积。参考帧与当前帧没有稳定点 ID 时，程序按坐标集合审计并按匹配坐标扣除参考应变；交集不足时直接阻断该帧。

阶段 F 的 E–ν 剖面显示现有等双轴数据不能把 `ν=0.375` 作为已识别值；当前所有 E/Y/H 仅为固定 ν 条件候选。阶段 G 的 S22 横向应变关系仍因单轴轴向映射和弹性窗口未确认而不能作为独立 ν。阶段 H 从归档 STEP 确认 `tc1000` 中心平坦区尺寸为 `28.01×28.01 mm`，但 S16 实物—STEP 对应和 ROI 亚像素位置注册尚未证明，纵向单侧容差约 `0.59 pixel`。正式识别前须补独立 ν 约束、真实 ROI/厚度边界证据，并通过跨实验稳定性与留出门槛。阶段 B–H 的当前结论见[阶段 C](汇总/PA12自建VFM阶段C等双轴虚功与稳定性门槛.md)、[阶段 D](汇总/PA12自建VFM阶段D双口径残差与稳定性比较.md)、[阶段 E](汇总/PA12自建VFM阶段E S19单轴准入复核.md)、[阶段 F](汇总/PA12自建VFM阶段F泊松比可辨识性.md)、[阶段 G](汇总/PA12自建VFM阶段G S22单轴横向应变诊断.md)、[阶段 H](汇总/PA12自建VFM阶段H双轴ROI与厚度几何门槛.md)。

## 复现

```powershell
python tools/run_pa12_self_vfm.py --batch-config configs/pa12_rotated_batch.json --config configs/pa12_self_vfm.json
```

## 重要边界

- S15 的 ROI 与真实 1 mm 厚度过渡边界仍需人工核对。
- 阶段 A 的 S15 重算已完成 284 帧；面积比约 `0.895–0.923`，低于 `0.95` 门槛，因此状态为 `SELF_VFM_REVIEW_REQUIRED`。候选 `E/Y/H` 只用于方法复核，不是最终材料参数。
- 当前正式积分输出实际记录为 `pointwise_triangle`，并记录有效三角形数、积分面积和 ROI 面积比；真实 Polygon 不再使用外接矩形面积作为积分域。
- 阶段 A 已完成四组等双轴批处理：S15/S16/S17/S18 分别为 284/257/12/126 帧；四组面积门槛均未通过，S17 只有 4 个阶段 2 点，四组均保持复核状态。
- 阶段 B 已完成四组单轴 Polygon 复核：S19/S20/S21/S22 分别为 126/63/36/223 帧；四组均因单轴几何门控和面积/拟合问题保持复核。S20 的非正 E 被记录并阻断阶段 2，未取绝对值或补默认值。
- 当前四组等双轴实验的最小面积比低于 `0.95`，因此统一为 `SELF_VFM_REVIEW_REQUIRED`；在确认 DIC 有效场边界或修正 ROI 几何证据前，不得把候选参数作为正式材料参数。
- S23 力数据早于视觉断裂结束，不能补造断裂力。
- S24 是预载释放记录，不是完整拉伸实验。
- Voce I/II 在本目录中是通用文献形式，不声称等同于历史 MatchID 界面同名模型；正式使用前必须核对公式和参数定义。

File: Agents/PA12实验数据处理/VFM自建/实验结果/S16_XY_0.2/S16_XY_0.2_内外虚功.csv (part 1 of 2)
实验编号,照片,时间/s,点数,平均exx,平均eyy,平均exy,X向力/N,Y向力/N,边界σx/MPa,边界σy/MPa,等效应力/MPa,等效塑性应变,X虚场系数/N每MPa,Y虚场系数/N每MPa,阶段1内部虚功X/N,阶段1外部虚功X/N,阶段1残差X/N,阶段1内部虚功Y/N,阶段1外部虚功Y/N,阶段1残差Y/N,阶段2模型等效应力/MPa,阶段2内部虚功X/N,阶段2残差X/N,阶段2内部虚功Y/N,阶段2残差Y/N
S16_XY_0.2,000001.jpg,0.102000,10098,0,0,0,0.00000000,0.00000000,0.00000000,0.00000000,0.00000000,0,0,0,0.00000000,0.00000000,0.00000000,0.00000000,0.00000000,0.00000000,,0.00000000,0.00000000,0.00000000,0.00000000
S16_XY_0.2,000002.jpg,0.202500,10098,-9.894929689e-06,2.934264211e-05,-4.024212715e-05,19.33562500,18.27562500,0.71062800,0.65487883,0.68445833,0.0002647155281,0.0008115521191,3.599881498e-05,2.47427140,19.33562500,-16.86135360,0.10975369,18.27562500,-18.16587131,,0.00000000,-19.33562500,0.00000000,-18.27562500
S16_XY_0.2,000003.jpg,0.303000,10098,-4.711338879e-05,0.0001690288176,2.035551594e-06,34.82000000,34.76000000,1.27971384,1.24557098,1.26298858,0.0004123906148,0.004792344445,0.0005284217146,14.61096649,34.82000000,-20.20903351,1.61105948,34.76000000,-33.14894052,,0.00000000,-34.82000000,0.00000000,-34.76000000
S16_XY_0.2,000004.jpg,0.403500,10098,0.0001757826302,0.0002336720143,-5.873519509e-05,50.82000000,49.26000000,1.86775006,1.76515612,1.81862475,0.0003421394922,0.00948552174,0.00855382236,28.91959080,50.82000000,-21.90040920,26.07901275,49.26000000,-23.18098725,,0.00000000,-50.82000000,0.00000000,-49.26000000
S16_XY_0.2,000005.jpg,0.504100,10098,0.000271067043,0.000284607348,-3.398890869e-06,66.82000000,65.26000000,2.45578629,2.33849144,2.39929017,0.0004277638006,0.01222953933,0.01226830441,37.28558985,66.82000000,-29.53441015,37.40377737,65.26000000,-27.85622263,,0.00000000,-66.82000000,0.00000000,-65.26000000
S16_XY_0.2,000006.jpg,0.604600,10098,0.0002696795405,0.0003807672806,1.726024955e-05,81.82000000,79.26000000,3.00707025,2.84015985,2.92718624,0.0005489738637,0.01525764498,0.01339423957,46.51772053,81.82000000,-35.30227947,40.83654415,79.26000000,-38.42345585,,0.00000000,-81.82000000,0.00000000,-79.26000000
S16_XY_0.2,000007.jpg,0.705100,10098,0.0003658183799,0.0004561756784,1.650980392e-05,97.32000000,94.26000000,3.57673035,3.37766171,3.48146714,0.0006039417267,0.01878666422,0.01743448971,57.27704354,97.32000000,-40.04295646,53.15451507,94.26000000,-41.10548493,,0.00000000,-97.32000000,0.00000000,-94.26000000
S16_XY_0.2,000008.jpg,0.805600,10098,0.0005338006536,0.0005837539117,-1.284274114e-05,112.32000000,110.26000000,4.12801431,3.95099703,4.04241356,0.0005391048002,0.02482047009,0.02444304543,75.67299492,112.32000000,-36.64700508,74.52229737,110.26000000,-35.73770263,,0.00000000,-112.32000000,0.00000000,-110.26000000
S16_XY_0.2,000009.jpg,0.906100,10098,0.000608630917,0.0006955433749,-1.961853832e-05,128.44500000,125.44750000,4.72064457,4.49521767,4.61206485,0.0005855571166,0.0292483739,0.02823436454,89.17284972,128.44500000,-39.27215028,86.08132387,125.44750000,-39.36617613,,0.00000000,-128.44500000,0.00000000,-125.44750000
S16_XY_0.2,000010.jpg,1.006600,10098,0.0006630647653,0.0008365696177,-2.391691424e-05,144.82000000,141.76000000,5.32246290,5.07975094,5.20535253,0.0006344767275,0.03435979276,0.03171937375,104.75661475,144.82000000,-40.06338525,96.70646848,141.76000000,-45.05353152,,0.00000000,-144.82000000,0.00000000,-141.76000000
S16_XY_0.2,000011.jpg,1.107200,10098,0.0008125874431,0.0008796705288,1.126767677e-05,159.32000000,156.76000000,5.85537073,5.61725281,5.74001723,0.0006601426667,0.03749973664,0.03709975589,114.32971937,159.32000000,-44.99028063,113.11025251,156.76000000,-43.64974749,,0.00000000,-159.32000000,0.00000000,-156.76000000
S16_XY_0.2,000012.jpg,1.207700,10098,0.000922496534,0.001093477124,2.536333928e-05,173.82000000,172.26000000,6.38827856,6.17267140,6.28325002,0.0005613763393,0.04557416325,0.0432725244,138.94714369,173.82000000,-34.87285631,131.92987511,172.26000000,-40.33012489,,0.00000000,-173.82000000,0.00000000,-172.26000000
S16_XY_0.2,000013.jpg,1.308200,10098,0.00098531224,0.001103543573,1.131352743e-05,189.32000000,186.26000000,6.95793865,6.67433980,6.82056267,0.0007058735991,0.04663870109,0.0454349524,142.19272147,189.32000000,-47.12727853,138.52271572,186.26000000,-47.73728428,,0.00000000,-189.32000000,0.00000000,-186.26000000
S16_XY_0.2,000014.jpg,1.408700,10098,0.001178097247,0.001278591899,-3.237443058e-05,204.32000000,200.76000000,7.50922261,7.19392494,7.35664302,0.0005591937351,0.05446997274,0.05382700802,166.06881158,204.32000000,-38.25118842,164.10853176,200.76000000,-36.65146824,,0.00000000,-204.32000000,0.00000000,-200.76000000
S16_XY_0.2,000015.jpg,1.509200,10098,0.001260959794,0.001345386611,-5.54282036e-05,219.32000000,215.76000000,8.06050658,7.73142680,7.90110815,0.0006352773018,0.05756863783,0.05733123744,175.51606487,219.32000000,-43.80393513,174.79227524,215.76000000,-40.96772476,,0.00000000,-219.32000000,0.00000000,-215.76000000
S16_XY_0.2,000016.jpg,1.609700,10098,0.001385412854,0.001494670826,-6.564666271e-07,233.82000000,230.26000000,8.59341441,8.25101194,8.42743165,0.0005735793562,0.06377286323,0.06319057459,194.43159366,233.82000000,-39.38840634,192.65630394,230.26000000,-37.60369606,,0.00000000,-233.82000000,0.00000000,-230.26000000
S16_XY_0.2,000017.jpg,1.710300,10098,0.001599175084,0.001589217271,-3.959893048e-05,251.32000000,248.26000000,9.23657903,8.89601417,9.07109268,0.0005390566006,0.06930437945,0.07128351773,211.29615736,251.32000000,-40.02384264,217.33018172,248.26000000,-30.92981828,,0.00000000,-251.32000000,0.00000000,-248.26000000
S16_XY_0.2,000018.jpg,1.810800,10098,0.001691199643,0.001659800158,-5.382551e-05,265.82000000,261.76000000,9.76948686,9.37976585,9.58057314,0.0005901529281,0.07263176591,0.07513140009,221.44073954,265.82000000,-44.37926046,229.06165904,261.76000000,-32.69834096,,0.00000000,-265.82000000,0.00000000,-261.76000000
S16_XY_0.2,000019.jpg,1.911300,10098,0.001747871856,0.001908777184,-4.627143989e-05,280.82000000,275.76000000,10.32077082,9.88143426,10.10826568,0.0004881667153,0.08118765818,0.08000367251,247.52606306,280.82000000,-33.29393694,243.91631107,275.76000000,-31.84368893,,0.00000000,-280.82000000,0.00000000,-275.76000000
S16_XY_0.2,000020.jpg,2.011800,10098,0.001912804219,0.00205306328,-7.635947712e-05,295.32000000,289.76000000,10.85367865,10.38310266,10.62620824,0.0003996922822,0.0877142502,0.08711664787,267.42442772,295.32000000,-27.89557228,265.60244942,289.76000000,-24.15755058,,0.00000000,-295.32000000,0.00000000,-289.76000000
S16_XY_0.2,000021.jpg,2.112300,10098,0.002012516142,0.002181301248,2.268736383e-05,309.82000000,304.76000000,11.38658648,10.92060452,11.16089365,0.0003807605732,0.09295836303,0.09191626302,283.41275196,309.82000000,-26.40724804,280.23558293,304.76000000,-24.52441707,,0.00000000,-309.82000000,0.00000000,-304.76000000
S16_XY_0.2,000022.jpg,2.212800,10098,0.002149685482,0.002255626956,-5.181689443e-05,324.32000000,318.26000000,11.91949431,11.40435620,11.67045527,0.0003876836792,0.09694026216,0.09727573101,295.55282150,324.32000000,-28.76717850,296.57560359,318.26000000,-21.68439641,,0.00000000,-324.32000000,0.00000000,-318.26000000
S16_XY_0.2,000023.jpg,2.313300,10098,0.002284190236,0.002377658942,-5.920162408e-05,338.82000000,332.76000000,12.45240214,11.92394134,12.19676119,0.0003522194149,0.1024009826,0.1031296161,312.20154206,338.82000000,-26.61845794,314.42301004,332.76000000,-18.33698996,,0.00000000,-338.82000000,0.00000000,-332.76000000
S16_XY_0.2,000024.jpg,2.413900,10098,0.002418954843,0.002522908299,-8.529312735e-06,354.46843700,348.97875000,13.02751763,12.50511523,12.77433025,0.0003021511072,0.108599888,0.1092746702,331.10085101,354.46843700,-23.36758599,333.15813650,348.97875000,-15.82061350,,0.00000000,-354.46843700,0.00000000,-348.97875000
S16_XY_0.2,000025.jpg,2.514400,10098,0.002536624678,0.002651713409,-8.821697366e-05,369.32000000,362.26000000,13.57334620,12.98102833,13.28709269,0.0002885032385,0.1140751737,0.1146643473,347.79397837,369.32000000,-21.52602163,349.59025912,362.26000000,-12.66974088,,0.00000000,-369.32000000,0.00000000,-362.26000000
S16_XY_0.2,000026.jpg,2.614900,10098,0.002580028025,0.002841678649,-8.184303823e-05,384.82000000,376.76000000,14.14300629,13.50061347,13.83300147,0.0002632555912,0.1206051143,0.1183871149,367.70255242,384.82000000,-17.11744758,360.94028496,376.76000000,-15.81971504,,0.00000000,-384.82000000,0.00000000,-376.76000000
S16_XY_0.2,000027.jpg,2.715400,10098,0.00276310814,0.002915647158,-6.751891464e-05,398.82000000,390.76000000,14.65753799,14.00228187,14.34114149,0.00022689788,0.1251208076,0.1252331148,381.47006089,398.82000000,-17.34993911,381.81246478,390.76000000,-8.94753522,,0.00000000,-398.82000000,0.00000000,-390.76000000
S16_XY_0.2,000028.jpg,2.815900,10098,0.002836492969,0.003131148247,-4.067706477e-05,412.82000000,404.26000000,15.17206969,14.48603355,14.84094863,0.0001219352078,0.1328152281,0.1302404489,404.92891727,412.82000000,-7.89108273,397.07889475,404.26000000,-7.18110525,,0.00000000,-412.82000000,0.00000000,-404.26000000
S16_XY_0.2,000029.jpg,2.916400,10098,0.003004755991,0.003222716974,-8.559001783e-05,426.82000000,418.26000000,15.68660139,14.98770196,15.34909010,0.000128851318,0.1377122478,0.1368196141,419.85901935,426.82000000,-6.96098065,417.13754500,418.26000000,-1.12245500,,0.00000000,-426.82000000,0.00000000,-418.26000000
S16_XY_0.2,000030.jpg,3.017000,10098,0.003196050208,0.003447857893,-6.971449792e-05,440.82000000,432.26000000,16.20113309,15.48937036,15.85723673,0.0001726573038,0.147111832,0.1457732635,448.51660248,440.82000000,7.69660248,444.43555609,432.26000000,12.17555609,,0.00000000,-440.82000000,0.00000000,-432.26000000
S16_XY_0.2,000031.jpg,3.117500,10098,0.003244610319,0.003441416221,-7.063061992e-05,455.78875000,446.46312500,16.75126854,15.99831744,16.38777126,0.0001191887393,0.1474844377,0.1472717346,449.65260794,455.78875000,-6.13614206,449.00411557,446.46312500,2.54099057,,0.00000000,-455.78875000,0.00000000,-446.46312500
S16_XY_0.2,000032.jpg,3.218000,10098,0.003335515845,0.003597744009,-4.940443652e-05,470.82000000,461.26000000,17.30370101,16.52854063,16.92943587,7.618268102e-05,0.1535133605,0.1521274406,468.03367182,470.82000000,-2.78632818,463.80825987,461.26000000,2.54825987,,0.00000000,-470.82000000,0.00000000,-461.26000000
S16_XY_0.2,000033.jpg,3.318500,10098,0.003493346504,0.003701498316,-0.00010283571,484.82000000,475.26000000,17.81823271,17.03020904,17.43758037,0.0001546845886,0.158672331,0.1585162213,483.76241288,484.82000000,-1.05758712,483.28646343,475.26000000,8.02646343,,0.00000000,-484.82000000,0.00000000,-475.26000000
S16_XY_0.2,000034.jpg,3.419000,10098,0.003599498019,0.003826761141,-3.28040206e-05,498.82000000,488.26000000,18.33276441,17.49604399,17.92905334,0.0001248025219,0.163898704,0.1634887223,499.69665147,498.82000000,0.87665147,498.44669383,488.26000000,10.18669383,,0.00000000,-498.82000000,0.00000000,-488.26000000
S16_XY_0.2,000035.jpg,3.519500,10098,0.003750261339,0.004021041989,-7.39714795e-05,513.32000000,501.76000000,18.86567224,17.97979566,18.43870140,0.0002457097468,0.1718399804,0.1707503933,523.90812568,513.32000000,10.58812568,520.58617739,501.76000000,18.82617739,,0.00000000,-513.32000000,0.00000000,-501.76000000
S16_XY_0.2,000036.jpg,3.620000,10098,0.003914839572,0.004200973955,-1.552782729e-05,527.82000000,515.26000000,19.39858007,18.46354734,18.94837427,0.0003631503318,0.1794909739,0.1782859481,547.23458136,527.82000000,19.41458136,543.56068192,515.26000000,28.30068192,,0.00000000,-527.82000000,0.00000000,-515.26000000
S16_XY_0.2,000037.jpg,3.720600,10098,0.003950167756,0.004209568429,-8.811952862e-05,540.82000000,529.26000000,19.87635950,18.96521575,19.43681119,0.000238607969,0.1801825443,0.1795378361,549.34305078,540.82000000,8.52305078,547.37745547,529.26000000,18.11745547,,0.00000000,-540.82000000,0.00000000,-529.26000000
S16_XY_0.2,000038.jpg,3.821100,10098,0.004147975837,0.004394301347,-5.139285007e-05,554.89812500,542.87718700,20.39376247,19.45316664,19.94010984,0.0003921158843,0.1883800854,0.1882109429,574.33582808,554.89812500,19.43770308,573.82014421,542.87718700,30.94295721,,0.00000000,-554.89812500,0.00000000,-542.87718700
S16_XY_0.2,000039.jpg,3.921600,10098,0.004233737275,0.004563082888,-1.079916815e-05,569.82000000,557.26000000,20.94217516,19.96855256,20.47273471,0.0004152655083,0.1947422379,0.1930512588,593.73284741,569.82000000,23.91284741,588.57736677,557.26000000,31.31736677,,0.00000000,-569.82000000,0.00000000,-557.26000000
S16_XY_0.2,000040.jpg,4.022100,10098,0.004372180927,0.004675045554,-6.014775203e-05,583.32000000,570.26000000,21.43833073,20.43438751,20.95440430,0.0004765149797,0.1999309143,0.198910434,609.55215622,583.32000000,26.23215622,606.44090157,570.26000000,36.18090157,,0.00000000,-583.32000000,0.00000000,-570.26000000
S16_XY_0.2,000041.jpg,4.122600,10098,0.004490393345,0.004868128342,-3.545731828e-05,597.32000000,583.76000000,21.95286243,20.91813918,21.45422299,0.0005738322325,0.2074477778,0.2051004751,632.46967451,597.32000000,35.14967451,625.31318521,583.76000000,41.55318521,,0.00000000,-597.32000000,0.00000000,-583.76000000
S16_XY_0.2,000042.jpg,4.223100,10098,0.004684334324,0.004887182412,-5.375074272e-05,611.32000000,596.76000000,22.46739413,21.38397413,21.94575070,0.0006081909706,0.210353743,0.2116304416,641.32942158,611.32000000,30.00942158,645.22183809,596.76000000,48.46183809,,0.00000000,-611.32000000,0.00000000,-596.76000000
S16_XY_0.2,000043.jpg,4.323700,10098,0.004756174193,0.005043471182,-8.739225589e-05,625.32000000,610.76000000,22.98192582,21.88564254,22.45386493,0.0006219005114,0.2161550619,0.2158665447,659.01656328,625.32000000,33.69656328,658.13692820,610.76000000,47.37692820,,0.00000000,-625.32000000,0.00000000,-610.76000000
S16_XY_0.2,000044.jpg,4.424200,10098,0.004899461973,0.00524113567,-3.08315508e-05,639.32000000,623.76000000,23.49645752,22.35147749,22.94540304,0.000749545661,0.2241147119,0.2229266635,683.28405533,639.32000000,43.96405533,679.66191659,623.76000000,55.90191659,,0.00000000,-639.32000000,0.00000000,-623.76000000
S16_XY_0.2,000045.jpg,4.524700,10098,0.005086434938,0.005296702911,-8.016973658e-05,652.82000000,637.26000000,23.99261309,22.83522916,23.43536549,0.0008092492835,0.2280940114,0.2296749954,695.41619897,652.82000000,42.59619897,700.23632486,637.26000000,62.97632486,,0.00000000,-652.82000000,0.00000000,-637.26000000
S16_XY_0.2,000046.jpg,4.625200,10098,0.00516090513,0.00540971123,-3.539354328e-05,667.32000000,651.26000000,24.52552092,23.33689757,23.95333787,0.0007779124786,0.232556231,0.2334694644,709.02067617,667.32000000,41.70067617,711.80495483,651.26000000,60.54495483,,0.00000000,-667.32000000,0.00000000,-651.26000000
S16_XY_0.2,000047.jpg,4.725700,10098,0.005340120123,0.00561863567,-5.444375124e-05,680.82000000,664.26000000,25.02167649,23.80273252,24.43501784,0.0009647331006,0.2412989572,0.2418333827,735.67562154,680.82000000,54.85562154,737.30498544,664.26000000,73.04498544,,0.00000000,-680.82000000,0.00000000,-664.26000000
S16_XY_0.2,000048.jpg,4.826200,10098,0.005500094474,0.005758397405,-4.733818578e-05,694.32000000,677.26000000,25.51783205,24.26856746,24.91669903,0.001068432113,0.2476234336,0.2487302586,754.95777323,694.32000000,60.63777323,758.33227688,677.26000000,81.07227688,42.60249890,1187.14629879,492.82629879,1157.97716084,480.71716084
S16_XY_0.2,000049.jpg,4.926700,10098,0.005564992672,0.005884896019,-6.913012478e-05,707.32000000,690.26000000,25.99561149,24.73440241,25.38851244,0.001063135263,0.2523991285,0.2523781706,769.51797834,707.32000000,62.19797834,769.45408162,690.26000000,79.19408162,42.60180169,1186.87955607,479.55955607,1158.25295817,467.99295817
S16_XY_0.2,000050.jpg,5.027300,10098,0.005739341058,0.006093912854,-7.415993266e-05,720.32000000,703.76000000,26.47339092,25.21815409,25.86862329,0.001245566718,0.2610869982,0.2605851784,796.00567676,720.32000000,75.68567676,794.47572150,703.76000000,90.71572150,42.62581462,1186.92929418,466.60929418,1159.64204808,455.88204808
S16_XY_0.2,000051.jpg,5.127800,10098,0.005815158447,0.006205858784,-7.503664092e-05,733.32000000,715.76000000,26.95117035,25.64815558,26.32386100,0.001246498775,0.2655315763,0.2644104583,809.55636822,733.32000000,76.23636822,806.13828811,715.76000000,90.37828811,42.62593730,1187.45697466,454.13697466,1159.02226065,443.26226065
S16_XY_0.2,000052.jpg,5.228300,10098,0.005968449594,0.006334491979,-7.428619529e-05,747.32000000,728.26000000,27.46570205,26.09607380,26.80714213,0.001333614149,0.2714243546,0.2709547891,827.52235282,747.32000000,80.20235282,826.09073511,728.26000000,97.83073511,42.63740405,1188.63042676,441.31042676,1158.31503853,430.05503853
S16_XY_0.2,000053.jpg,5.328800,10098,0.006186697861,0.00638824995,-8.772756982e-05,761.53875000,743.07250000,27.98827331,26.62685689,27.33300574,0.001403039216,0.2757177047,0.2786967059,840.61197851,761.53875000,79.07322851,849.69439861,743.07250000,106.62189861,42.64654227,1188.19696608,426.65821608,1159.38485084,416.31235084
S16_XY_0.2,000054.jpg,5.429300,10098,0.006260310656,0.006568940879,-9.181639929e-05,775.82000000,756.26000000,28.51314158,27.09941061,27.83321697,0.001445264682,0.2823126857,0.2832875404,860.71884830,775.82000000,84.89884830,863.69099897,756.26000000,107.43099897,42.65210029,1188.87990855,413.05990855,1158.90582821,402.64582821
S16_XY_0.2,000055.jpg,5.529800,10098,0.006407651812,0.00672870103,-6.602277679e-05,787.82000000,768.26000000,28.95416875,27.52941210,28.26873140,0.001570220963,0.2891203491,0.2900177045,881.47414729,787.82000000,93.65414729,884.21001687,768.26000000,115.95001687,42.66854792,1189.12783684,401.30783684,1159.60416330,391.34416330
S16_XY_0.2,000056.jpg,5.630400,10098,0.006519123688,0.006866966726,-0.0001217736185,801.32000000,780.76000000,29.45032432,27.97733032,28.74214959,0.001629938915,0.2948215833,0.2953213191,898.85614949,801.32000000,97.53614949,900.37975105,780.76000000,119.61975105,42.67640842,1189.80174033,388.48174033,1159.27420603,378.51420603
S16_XY_0.2,000057.jpg,5.730900,10098,0.006704133789,0.007110289463,-0.0001127462864,813.32000000,793.76000000,29.89135149,28.44316527,29.19420994,0.001865994735,0.3047222213,0.3042923115,929.04135272,813.32000000,115.72135272,927.73063764,793.76000000,133.97063764,42.70747977,1189.78549253,376.46549253,1161.17165759,367.41165759
S16_XY_0.2,000058.jpg,5.831400,10098,0.006878916221,0.007131810061,-5.764488017e-05,825.82000000,806.76000000,30.35075479,28.90900022,29.65617361,0.001877863005,0.3074788093,0.31023017,937.44567644,825.82000000,111.62567644,945.83406332,806.76000000,139.07406332,42.70904196,1189.29641755,363.47641755,1161.84734908,355.08734908
S16_XY_0.2,000059.jpg,5.931900,10098,0.006951056051,0.007236963557,-0.0001633244207,838.82000000,818.76000000,30.82853422,29.33900171,30.11141188,0.001876648217,0.3116646638,0.3138533116,950.20756790,838.82000000,111.38756790,956.88034790,818.76000000,138.12034790,42.70888206,1189.75040402,350.93040402,1161.29806251,342.53806251
S16_XY_0.2,000060.jpg,6.032400,10098,0.007066279362,0.007467226778,-0.0001590628837,852.45281200,831.89281200,31.32957093,29.80959577,30.59791120,0.002015237638,0.3203232302,0.3203990526,976.60592575,852.45281200,124.15311375,976.83709416,831.89281200,144.94428216,42.72712419,1190.37070625,337.91789425,1161.66058720,329.76777520
S16_XY_0.2,000061.jpg,6.132900,10098,0.007219495247,0.007678047435,-9.929075064e-05,865.32000000,844.76000000,31.80246922,30.27067160,31.06490795,0.002179840476,0.3288173034,0.3279417811,1002.50277457,865.32000000,137.18277457,999.83347002,844.76000000,155.07347002,42.74879038,1190.77717380,325.45717380,1162.48431256,317.72431256
S16_XY_0.2,000062.jpg,6.233500,10098,0.007380893147,0.007747799861,-0.0001328679937,877.82000000,856.76000000,32.26187252,30.70067310,31.51029269,0.002235297651,0.3329420734,0.334032343,1015.07843062,877.82000000,137.25843062,1018.40245973,856.76000000,161.64245973,42.75609005,1191.10765923,313.28765923,1162.53149634,305.77149634
S16_XY_0.2,000063.jpg,6.334000,10098,0.007511220242,0.007812781838,-0.0001421596356,890.32000000,870.26000000,32.72127583,31.18442477,31.98055778,0.002240959709,0.3365468961,0.3390558358,1026.06886425,890.32000000,135.74886425,1033.71815470,870.26000000,163.45815470,42.75683533,1190.32525635,300.00525635,1163.50577050,293.24577050
S16_XY_0.2,000064.jpg,6.434500,10098,0.007618657556,0.008054260745,-0.0001583614577,902.82000000,881.26000000,33.18067913,31.57859281,32.40934797,0.002410076887,0.3454681253,0.3454853181,1053.26803225,902.82000000,150.44803225,1053.32044976,881.26000000,172.06044976,42.77909574,1191.68775786,288.86775786,1163.22938514,281.96938514
S16_XY_0.2,000065.jpg,6.535000,10098,0.007885784116,0.008181152704,-8.343117449e-05,914.82000000,893.76000000,33.62170630,32.02651103,32.85316721,0.002622431382,0.3526573535,0.3557050747,1075.18665137,914.82000000,160.36665137,1084.47858610,893.76000000,190.71858610,42.80704735,1191.99293063,277.17293063,1164.55215417,270.79215417
S16_XY_0.2,000066.jpg,6.635500,10098,0.007972365617,0.008321180234,-0.0001854385027,926.82000000,905.76000000,34.06273347,32.45651252,33.28869900,0.002674667892,0.3581188441,0.3602218676,1091.83771994,926.82000000,165.01771994,1098.24944711,905.76000000,192.48944711,42.81392309,1192.02015688,265.20015688,1164.93405116,259.17405116
S16_XY_0.2,000067.jpg,6.736000,10098,0.008052756288,0.008473844326,-0.0001518266984,938.85125000,918.29125000,34.50490915,32.90555053,33.73367723,0.002718808366,0.3639069244,0.3646915051,1109.48449964,938.85125000,170.63324964,1111.87654028,918.29125000,193.58529028,42.81973318,1191.72777229,252.87652229,1165.63000335,247.33875335
S16_XY_0.2,000068.jpg,6.836500,10098,0.008213571994,0.008597673203,-9.428272925e-05,951.32000000,931.26000000,34.96316394,33.37026568,34.19455212,0.002811790784,0.3697369301,0.3714216796,1127.25910229,951.32000000,175.93910229,1132.39559005,931.26000000,201.13559005,42.83197218,1191.61998774,240.29998774,1166.49290437,235.23290437
S16_XY_0.2,000069.jpg,6.937100,10098,0.00832722648,0.00872709081,-0.000200479996,963.32000000,942.76000000,35.40419111,33.78235045,34.62177290,0.00288690316,0.3751839338,0.3766884231,1143.86600305,963.32000000,180.54600305,1148.45291107,942.76000000,205.69291107,42.84185901,1192.03657609,228.71657609,1166.59511116,223.83511116
S16_XY_0.2,000070.jpg,7.037600,10098,0.008529728461,0.008818405724,-0.0001963836403,975.32000000,954.76000000,35.84521828,34.21235194,35.05731700,0.003006221281,0.3804794403,0.3843763549,1160.01101712,975.32000000,184.69101712,1171.89198449,954.76000000,217.13198449,42.85756451,1192.32854624,217.00854624,1167.19394948,212.43394948
S16_XY_0.2,000071.jpg,7.138100,10098,0.008650223213,0.009035466924,-0.0001852444048,986.82000000,965.76000000,36.26786932,34.60651997,35.46639008,0.003170811409,0.3887825977,0.3909325095,1185.32579901,986.82000000,198.50579901,1191.88048007,965.76000000,226.12048007,42.87922904,1193.07549201,206.25549201,1167.61373621,201.85373621
S16_XY_0.2,000072.jpg,7.238600,10098,0.008771304615,0.00914790612,-0.000173563676,999.32000000,977.76000000,36.72727262,35.03652146,35.91176012,0.003221762655,0.3937802179,0.3962336753,1200.56261310,999.32000000,201.24261310,1208.04274814,977.76000000,230.28274814,42.88593560,1193.39105141,194.07105141,1167.64403237,189.88403237
S16_XY_0.2,000073.jpg,7.339100,10098,0.00899919182,0.009319146366,-0.0001952746088,1010.82000000,988.76000000,37.14992366,35.43068949,36.32083666,0.00345687274,0.4019076918,0.4057192477,1225.34176862,1010.82000000,214.52176862,1236.96249333,988.76000000,248.20249333,42.91688247,1194.38997334,183.56997334,1168.32376688,179.56376688
S16_XY_0.2,000074.jpg,7.439600,10098,0.009064825807,0.009503564963,-0.0001921588433,1021.32000000,1001.76000000,37.53582243,35.89652444,36.74360986,0.003526194106,0.4085259635,0.4100963766,1245.51964771,1021.32000000,224.19964771,1250.30754498,1001.76000000,248.54754498,42.92600704,1193.16500692,171.84500692,1170.31388530,168.55388530
S16_XY_0.2,000075.jpg,7.540200,10098,0.009215032779,0.009696847792,-0.0001617457912,1032.82000000,1013.76000000,37.95847347,36.32652593,37.16937884,0.003691272864,0.4164290355,0.4173278276,1269.61464354,1032.82000000,236.79464354,1272.35489348,1013.76000000,258.59489348,42.94773588,1193.38234729,160.56234729,1171.35927692,157.59927692
S16_XY_0.2,000076.jpg,7.640700,10098,0.009407420083,0.009799013171,-0.000239147653,1044.82000000,1025.76000000,38.39950064,36.75652742,37.60494195,0.0038149744,0.4219479927,0.4248194329,1286.44091723,1044.82000000,241.62091723,1295.19540400,1025.76000000,269.43540400,42.96401836,1193.71719059,148.89719059,1171.94095195,146.18095195
S16_XY_0.2,000077.jpg,7.741200,10098,0.00948504486,0.009934890969,-0.0002404859378,1055.82000000,1036.26000000,38.80377555,37.13277873,37.99584506,0.003867085268,0.4271717519,0.4289948364,1302.36718689,1055.82000000,246.54718689,1307.92543228,1036.26000000,271.66543228,42.97087756,1194.06508476,138.24508476,1171.94397220,135.68397220
S16_XY_0.2,000078.jpg,7.841700,10098,0.00971113676,0.01006725629,-0.0001572295504,1066.82000000,1047.26000000,39.20805045,37.52694676,38.39511078,0.004058603914,0.4340470666,0.4379487077,1323.32874218,1066.82000000,256.50874218,1335.22411988,1047.26000000,287.96411988,42.99608661,1194.65953320,127.83953320,1172.75561270,125.49561270
S16_XY_0.2,000079.jpg,7.942200,10098,0.009778951277,0.0102379184,-0.0002315343632,1077.32000000,1058.26000000,39.59394922,37.92111479,38.78459834,0.004138624993,0.4402556753,0.4422291257,1342.25763496,1077.32000000,264.93763496,1348.27431803,1058.26000000,290.01431803,43.00661955,1194.59510619,117.27510619,1173.46026908,115.20026908
S16_XY_0.2,000080.jpg,8.042700,10098,0.00997394593,0.01047324886,-0.0002013965142,1088.82000000,1069.76000000,40.01660026,38.33319956,39.20201731,0.004394386003,0.4500218126,0.4514270247,1372.03277040,1088.82000000,283.21277040,1376.31700068,1069.76000000,306.55700068,43.04028464,1195.42630544,106.60630544,1174.50014191,104.74014191
S16_XY_0.2,000081.jpg,8.143300,10098,0.01019070588,0.01053923034,-0.0002906306199,1099.32000000,1080.26000000,40.40249904,38.70945086,39.58313989,0.004530967458,0.454684508,0.4592694631,1386.24846101,1099.32000000,286.92846101,1400.22713598,1080.26000000,319.96713598,43.05826246,1195.83260016,96.51260016,1175.09926559,94.83926559
S16_XY_0.2,000082.jpg,8.243800,10098,0.01035840899,0.01066218905,-0.0002676841949,1110.96843700,1091.90843700,40.83060547,39.12685463,40.00594870,0.004647552926,0.4605687375,0.4662126989,1404.18838201,1110.96843700,293.21994501,1421.39576988,1091.90843700,329.48733288,43.07360827,1196.15759180,85.18915480,1175.63606937,83.72763237
S16_XY_0.2,000083.jpg,8.344300,10098,0.01043515023,0.01087927392,-0.0002318003565,1122.32000000,1103.76000000,41.24780111,39.55153711,40.42636823,0.004761880774,0.468353154,0.4713483137,1427.92161946,1122.32000000,305.60161946,1437.05330383,1103.76000000,333.29330383,43.08865692,1196.23066711,73.91066711,1176.44839363,72.68839363
S16_XY_0.2,000084.jpg,8.444800,10098,0.01058584413,0.0110358877,-0.0002567044959,1132.82000000,1114.26000000,41.63369989,39.92778842,40.80749556,0.004914223492,0.4751010059,0.4781490379,1448.49456413,1132.82000000,315.67456413,1457.78744652,1114.26000000,343.52744652,43.10870935,1196.70191609,63.88191609,1177.09528171,62.83528171
S16_XY_0.2,000085.jpg,8.545300,10098,0.01080157081,0.01116355674,-0.0001876529016,1143.32000000,1124.26000000,42.01959866,40.28612299,41.18023382,0.005103006489,0.4817045615,0.4867091255,1468.62757638,1143.32000000,325.30757638,1483.88556083,1124.26000000,359.62556083,43.13355832,1197.55172123,54.23172123,1177.58763785,53.32763785
S16_XY_0.2,000086.jpg,8.645800,10098,0.01100602189,0.01144237384,-0.0002670018816,1153.82000000,1135.26000000,42.40549743,40.68029103,41.56975239,0.005428350245,0.4929598333,0.4967436679,1502.94280595,1153.82000000,349.12280595,1514.47901362,1135.26000000,379.21901362,43.17638238,1198.41400659,44.59400659,1179.13668087,43.87668087
S16_XY_0.2,000087.jpg,8.746300,10098,0.01112968875,0.01155676916,-0.0002638404635,1165.32000000,1146.26000000,42.82814847,41.07445906,41.97878580,0.005499077203,0.4980500852,0.5021526135,1518.46203695,1165.32000000,353.14203695,1530.96988218,1146.26000000,384.70988218,43.18569196,1198.82339608,33.50339608,1179.21541378,32.95541378
S16_XY_0.2,000088.jpg,8.846900,10098,0.01136407774,0.01169135096,-0.0002577720341,1175.32000000,1156.26000000,43.19567111,41.43279363,42.34176501,0.005720918952,0.5050940895,0.5114029113,1539.93789527,1175.32000000,364.61789527,1559.17231886,1156.26000000,402.91231886,43.21489236,1199.55621292,24.23621292,1180.10317765,23.84317765
S16_XY_0.2,000089.jpg,8.947400,10098,0.0113993775,0.01190151089,-0.0002514712814,1187.07000000,1166.82250000,43.62751022,41.81128453,42.74834405,0.005796298871,0.5121672122,0.5151084493,1561.50253015,1187.07000000,374.43253015,1570.46981480,1166.82250000,403.64731480,43.22481440,1200.30100746,13.23100746,1179.82783010,13.00533010
S16_XY_0.2,000090.jpg,9.047900,10098,0.01160297544,0.01204706764,-0.0002727284611,1197.82000000,1177.76000000,44.02259706,42.20321297,43.14168747,0.005986187436,0.5191931156,0.5234925031,1582.92320230,1197.82000000,385.10320230,1596.03123487,1177.76000000,418.27123487,43.24980888,1200.82196864,3.00196864,1180.71169440,2.95169440
S16_XY_0.2,000091.jpg,9.148400,10098,0.01175610596,0.01220901347,-0.0003226424044,1207.82000000,1187.76000000,44.39011970,42.56154755,43.50466488,0.006155258627,0.5261387189,0.5304372841,1604.09905450,1207.82000000,396.27905450,1617.20457983,1187.76000000,429.44457983,43.27206324,1201.36228067,-6.45771933,1181.40953328,-6.35046672
S16_XY_0.2,000092.jpg,9.248900,10098,0.01200237136,0.01234185522,-0.0003394019608,1217.82000000,1198.26000000,44.75764234,42.93779885,43.87603531,0.00638495725,0.5332686404,0.5400520605,1625.83685836,1217.82000000,408.01685836,1646.51824411,1198.26000000,448.25824411,43.30229781,1201.89538427,-15.92461573,1182.59115727,-15.66884273
S16_XY_0.2,000093.jpg,9.349400,10098,0.01211170341,0.01261922024,-0.000300456526,1228.32000000,1207.26000000,45.14354111,43.26029997,44.23199891,0.006620377859,0.5433485787,0.5469800761,1656.56871469,1228.32000000,428.24871469,1667.64047468,1207.26000000,460.38047468,43.33328554,1203.36278287,-24.95721713,1182.73068358,-24.52931642
S16_XY_0.2,000094.jpg,9.450000,10098,0.01228821212,0.01276568122,-0.0003122204397,1237.82000000,1216.76000000,45.49268762,43.60071782,44.57682565,0.006802970774,0.5500814784,0.5544954605,1677.09607317,1237.82000000,439.27607317,1690.55348313,1216.76000000,473.79348313,43.35731972,1203.95646642,-33.86353358,1183.47261321,-33.28738679
S16_XY_0.2,000095.jpg,9.550500,10098,0.01250849574,0.01289886076,-0.0003010041592,1247.32000000,1226.26000000,45.84183413,43.94113566,44.92165299,0.007015849889,0.5569136104,0.5632706321,1697.92597219,1247.32000000,450.60597219,1717.30734858,1226.26000000,491.04734858,43.38534039,1204.66187623,-42.65812377,1184.32212451,-41.93787549
S16_XY_0.2,000096.jpg,9.651000,10098,0.01265109546,0.01319167875,-0.0002867002377,1257.32000000,1235.76000000,46.20935677,44.28155351,45.27624686,0.007302320252,0.5678778053,0.5714671435,1731.35376233,1257.32000000,474.03376233,1742.29698667,1235.76000000,506.53698667,43.42304766,1205.85671437,-51.46328563,1185.17918537,-50.58081463
S16_XY_0.2,000097.jpg,9.751500,10098,0.01287636453,0.0133307142,-0.0003409580115,1268.32000000,1246.26000000,46.61363168,44.65780481,45.66714053,0.007511031061,0.5749545376,0.5804755203,1752.92940242,1268.32000000,484.60940242,1769.76185146,1246.26000000,523.50185146,43.45051966,1206.75747290,-61.56252710,1185.76823528,-60.49176472
S16_XY_0.2,000098.jpg,9.852000,10098,0.01307416865,0.01354338235,-0.0003400039612,1277.82000000,1255.76000000,46.96277819,44.99822266,46.01196614,0.007779392994,0.5840365065,0.5894886811,1780.61863570,1277.82000000,502.79863570,1797.24130162,1255.76000000,541.48130162,43.48584337,1207.66585383,-70.15414617,1186.81697940,-68.94302060
S16_XY_0.2,000099.jpg,9.952500,10098,0.01320217023,0.01374458358,-0.000304865617,1287.32000000,1264.26000000,47.31192470,45.30280705,46.34004261,0.007971487454,0.5919266409,0.596095473,1804.67418723,1287.32000000,517.35418723,1817.38418084,1264.26000000,553.12418084,43.51112821,1208.73314761,-78.58685239,1187.08088836,-77.17911164
S16_XY_0.2,000100.jpg,10.053000,10098,0.01344170816,0.01402250663,-0.0003392436126,1296.82000000,1273.26000000,47.66107121,45.62530817,46.67649722,0.008352181337,0.603570196,0.6072585197,1840.17322025,1296.82000000,543.35322025,1851.41823295,1273.26000000,578.15823295,43.56123785,1210.26828999,-86.55171001,1188.28071969,-84.97928031
S16_XY_0.2,000101.jpg,10.153600,10098,0.01364564557,0.01416366538,-0.0003579606853,1305.82000000,1282.26000000,47.99184159,45.94780929,47.00317066,0.008565050712,0.6104608822,0.6156000405,1861.18164029,1305.82000000,555.36164029,1876.84997788,1282.26000000,594.58997788,43.58925724,1210.97626137,-94.84373863,1189.12746083,-93.13253917
S16_XY_0.2,000102.jpg,10.254100,10098,0.01381553268,0.01446038196,-0.00029770816,1314.82000000,1291.26000000,48.32261196,46.27031040,47.32984467,0.008892703393,0.621872499,0.624730143,1895.97353651,1314.82000000,581.15353651,1904.68596146,1291.26000000,613.42596146,43.63238522,1212.10481728,-102.71518272,1190.38535036,-100.87464964
S16_XY_0.2,000103.jpg,10.354600,10098,0.01403396168,0.01463274381,-0.0003508810656,1323.32000000,1300.26000000,48.63500621,46.59281152,47.64674424,0.009156077901,0.6299231864,0.633922233,1920.51858453,1323.32000000,597.19858453,1932.71093356,1300.26000000,632.45093356,43.66705244,1212.78976688,-110.53023312,1191.65585216,-108.60414784
S16_XY_0.2,000104.jpg,10.455100,10098,0.01421256021,0.01491619707,-0.0003436120024,1332.82000000,1309.26000000,48.98415272,46.91531264,47.98319433,0.009478816381,0.6410182967,0.643173711,1954.34551133,1332.82000000,621.52551133,1960.91696848,1309.26000000,651.65696848,43.70953358,1214.11134373,-118.70865627,1192.64973357,-116.61026643
S16_XY_0.2,000105.jpg,10.555600,10098,0.0143820204,0.01502684017,-0.0003223888889,1341.82000000,1316.76000000,49.31492310,47.18406357,48.28477015,0.009635709579,0.6465334561,0.6500240314,1971.16020624,1341.82000000,629.34020624,1981.80232061,1316.76000000,665.04232061,43.73018498,1215.24937630,-126.57062370,1192.55322528,-124.20677472
S16_XY_0.2,000106.jpg,10.656100,10098,0.01463293028,0.01537794672,-0.0003531969697,1349.82000000,1324.76000000,49.60894121,47.47073123,48.57514443,0.01011877755,0.6606291402,0.6624475603,2014.13532419,1349.82000000,664.31532419,2019.67934872,1324.76000000,694.91934872,43.79376983,1216.95379561,-132.86620439,1194.36051494,-130.39948506
S16_XY_0.2,000107.jpg,10.756700,10098,0.01488931729,0.0155459383,-0.0003692374728,1357.82000000,1332.76000000,49.90295932,47.75739889,48.86551917,0.01042537145,0.6689921374,0.6728190591,2039.63254644,1357.82000000,681.81254644,2051.30011878,1332.76000000,718.54011878,43.83412590,1218.01331170,-139.80668830,1195.53359157,-137.22640843
S16_XY_0.2,000108.jpg,10.857200,10098,0.0151728472,0.01574145534,-0.0003443138245,1366.32000000,1341.26000000,50.21535357,48.06198328,49.17404282,0.0107775132,0.6785489056,0.6844071743,2068.76935453,1366.32000000,702.44935453,2086.63012574,1341.26000000,745.37012574,43.88047731,1219.23621319,-147.08378681,1196.87391190,-144.38608810
S16_XY_0.2,000109.jpg,10.957700,10098,0.01528291592,0.01601358368,-0.0003859302832,1373.82000000,1347.76000000,50.49099555,48.29490076,49.42955039,0.01105561611,0.6884717888,0.6912953426,2099.02237902,1373.82000000,725.20237902,2107.63086912,1347.76000000,759.87086912,43.91708319,1220.60926633,-153.21073367,1197.45552168,-150.30447832
S16_XY_0.2,000110.jpg,11.058200,10098,0.01558830036,0.01634478629,-0.0003305060408,1381.82000000,1354.76000000,50.78501366,48.54573496,49.70322104,0.01157772317,0.702584064,0.7052454675,2142.04808032,1381.82000000,760.22808032,2150.16220416,1354.76000000,795.40220416,43.98580664,1222.86777515,-158.95222485,1198.92051575,-155.83948425
S16_XY_0.2,000111.jpg,11.158700,10098,0.0159411124,0.01657129055,-0.0003346126956,1388.82000000,1363.11937500,51.04227951,48.84528027,49.98000854,0.01204367824,0.7139445325,0.7194607617,2176.68403473,1388.82000000,787.86403473,2193.50199128,1363.11937500,830.38261628,44.04713897,1223.96032587,-164.85967413,1201.31048978,-161.80888522
S16_XY_0.2,000112.jpg,11.259200,10098,0.01608800733,0.01679369182,-0.0003622744108,1396.32000000,1370.76000000,51.31792149,49.11907028,50.25458724,0.01230056571,0.7227302173,0.7269392504,2203.46995286,1396.32000000,807.14995286,2216.30251182,1370.76000000,845.54251182,44.08095233,1224.78600920,-171.53399080,1202.36598342,-168.39401658
S16_XY_0.2,000113.jpg,11.359700,10098,0.01640059022,0.0171099494,-0.0003677491582,1403.32000000,1376.76000000,51.57518734,49.33407102,50.49194547,0.01283257663,0.7364547763,0.7409411401,2245.31357976,1403.32000000,841.99357976,2258.99166818,1376.76000000,882.23166818,44.15097939,1227.08586137,-176.23413863,1203.86136483,-172.89863517
S16_XY_0.2,000114.jpg,11.460300,10098,0.01666265884,0.01744679669,-0.0003562865914,1410.82000000,1383.76000000,51.85082932,49.58490523,50.75581612,0.01332241945,0.7502314781,0.7535533893,2287.31617999,1410.82000000,876.49617999,2297.44406917,1383.76000000,913.68406917,44.21545599,1229.02268934,-181.79731066,1205.44962263,-178.31037737
S16_XY_0.2,000115.jpg,11.560800,10098,0.01693979006,0.01775779689,-0.0003798855219,1416.32000000,1389.26000000,52.05296678,49.78198924,50.95544692,0.01382912131,0.7633686585,0.7663400185,2327.36899853,1416.32000000,911.04899853,2336.42812244,1389.26000000,947.16812244,44.28215170,1230.83401066,-185.48598934,1207.31787848,-181.94212152
S16_XY_0.2,000116.jpg,11.661300,10098,0.01714325361,0.01805052198,-0.0004501147752,1422.82000000,1396.76000000,52.29185649,50.05074018,51.20809238,0.01422339834,0.7750525553,0.7765118581,2362.99102584,1422.82000000,940.17102584,2367.44016850,1396.76000000,970.68016850,44.33404925,1231.82428852,-190.99571148,1209.26251616,-187.49748384
S16_XY_0.2,000117.jpg,11.761800,10098,0.01753752624,0.01845073589,-0.000422651119,1429.32000000,1402.26000000,52.53074621,50.24782419,51.42730241,0.01492701784,0.7924052192,0.7941888785,2415.89606939,1429.32000000,986.57606939,2421.33411464,1402.26000000,1019.07411464,44.42666466,1234.75114117,-194.56885883,1211.37473429,-190.88526571
S16_XY_0.2,000118.jpg,11.862300,10098,0.01793002723,0.01873686601,-0.0004482575758,1435.82000000,1408.26000000,52.76963593,50.46282494,51.65487660,0.01551369421,0.8061247707,0.8104191071,2457.72442879,1435.82000000,1021.90442879,2470.81706158,1408.26000000,1062.55706158,44.50388719,1237.04818414,-198.77181586,1213.30353094,-194.95646906
S16_XY_0.2,000119.jpg,11.962800,10098,0.01814182482,0.01911160963,-0.0004489185977,1441.32000000,1414.26000000,52.97177338,50.67782568,51.86286237,0.01601393527,0.8205044577,0.8218603657,2501.56541908,1441.32000000,1060.24541908,2505.69933026,1414.26000000,1091.43933026,44.56973248,1238.63674077,-202.68325923,1215.38200886,-198.87799114
S16_XY_0.2,000120.jpg,12.063400,10098,0.01856577619,0.019476235,-0.0004403115468,1446.32000000,1419.26000000,53.15553470,50.85699297,52.04434598,0.0167275641,0.83708271,0.8400677768,2552.10942541,1446.32000000,1105.78942541,2561.21033867,1419.26000000,1141.95033867,44.66366539,1241.20980496,-205.11019504,1217.98732492,-201.27267508
S16_XY_0.2,000121.jpg,12.163900,10098,0.01885570172,0.01984941345,-0.00044418469,1451.32000000,1423.76000000,53.33929602,51.01824353,52.21747293,0.01731967744,0.8523404631,0.8540270604,2598.62747574,1451.32000000,1147.30747574,2603.76959684,1423.76000000,1180.00959684,44.74160356,1243.53746832,-207.78253168,1219.92317745,-203.83682255
S16_XY_0.2,000122.jpg,12.264400,10098,0.01923922985,0.02028362527,-0.0004283061992,1455.32000000,1428.76000000,53.48630508,51.19741082,52.37937925,0.01806969946,0.8706419858,0.8717691809,2654.42541291,1455.32000000,1199.10541291,2657.86202099,1428.76000000,1229.10202099,44.84032680,1245.85333645,-209.46666355,1223.11616207,-205.64383793
