Repository: P20230101/ultimate-brain-wiki

# PA12 自建 VFM 输出

本目录是 PA12 VFM 的自建主路径。它使用已经完成时间同步的 DIC 全场—Press 合并数据，不修改原始 JPG、DAT、XLS；MatchID 文件仅保留为历史格式、方向和载荷审计证据。

## 当前方法

1. 双轴十字试样和单轴长条试样均可进入自建 VFM 计算；单轴 Job Polygon 已接入，但实际厚度、有效宽度、标距、积分域和外功未独立确认，因此单轴结果强制保持复核状态。
2. 旋转后的 DIC 坐标中，机器 X 方向使用 `Eyy` 和竖直边界长度，机器 Y 方向使用 `Exx` 和水平边界长度。
3. `X=(X1_Press+X2_Press)/2`，`Y=(Y1_Press+Y2_Press)/2`；中心厚度使用 1 mm，外围 3 mm 仅作记录。
4. 虚功积分前将旋转后 DIC 应变映射到机器轴：机器 X 使用 `Eyy`，机器 Y 使用 `Exx`。阶段 1 当前固定工作假设 `ν=0.375`，在参考场点坐标集合审计后，用 ROI 内当前帧相邻完整网格单元拆分成两个三角形的逐点积分和加载初期内外虚功计算条件 `E`。真实 Job Polygon 使用 Polygon 内三角形；缺失单元不补足，矩形均值法只保留作回归基线。
5. 阶段 2 固定阶段 1 的条件 `E、ν`，用平面应力等效应力和 DIC 应变计算约化候选 `Y、H`，并导出 Linear、Ludwik、Swift、通用 Voce I/II 对比。此结果不是 MatchID 内部 J2 求解的复刻。

File: Agents/PA12实验数据处理/VFM自建/实验结果/S16_XY_0.2/S16_XY_0.2_模型对比.csv
照片,时间/s,等效塑性应变,等效应力/MPa,Linear模型应力/MPa,Ludwik模型应力/MPa,Swift模型应力/MPa,Voce I（通用）模型应力/MPa,Voce II（通用）模型应力/MPa
000001.jpg,0.102000,0,0.00000000,,,,,
000002.jpg,0.202500,0.0002360067176,0.68445833,,,,,
000003.jpg,0.303000,0.000361024279,1.26298858,,,,,
000004.jpg,0.403500,0.0002663065834,1.81862475,,,,,
000005.jpg,0.504100,0.0003249064442,2.39929017,,,,,
000006.jpg,0.604600,0.000424008354,2.92718624,,,,,
000007.jpg,0.705100,0.0004548917579,3.48146714,,,,,
000008.jpg,0.805600,0.0003658263595,4.04241356,,,,,
000009.jpg,0.906100,0.0003880279543,4.61206485,,,,,
000010.jpg,1.006600,0.0004128857691,5.20535253,,,,,
000011.jpg,1.107200,0.0004140392241,5.74001723,,,,,
000012.jpg,1.207700,0.0002950194457,6.28325002,,,,,
000013.jpg,1.308200,0.0004135040863,6.82056267,,,,,
000014.jpg,1.408700,0.00024537169,7.35664302,,,,,
000015.jpg,1.509200,0.000300430081,7.90110815,,,,,
000016.jpg,1.609700,0.000212303419,8.42743165,,,,,
000017.jpg,1.710300,0.0001699301204,9.07109268,,,,,
000018.jpg,1.810800,0.0002063009256,9.58057314,,,,,
000019.jpg,1.911300,7.473642087e-05,10.10826568,,,,,
000020.jpg,2.011800,0.0001149617257,10.62620824,,,,,
000021.jpg,2.112300,0.0001034257125,11.16089365,,,,,
000022.jpg,2.212800,0.000150025134,11.67045527,,,,,
000023.jpg,2.313300,0.0002113957303,12.19676119,,,,,
000024.jpg,2.413900,0.0002630018243,12.77433025,,,,,
000025.jpg,2.514400,0.0003381599949,13.28709269,,,,,
000026.jpg,2.614900,0.0003604472363,13.83300147,,,,,
000027.jpg,2.715400,0.0004304565314,14.34114149,,,,,
000028.jpg,2.815900,0.0005262192228,14.84094863,,,,,
000029.jpg,2.916400,0.0006065885953,15.34909010,,,,,
000030.jpg,3.017000,0.0008314097941,15.85723673,,,,,
000031.jpg,3.117500,0.0006826990558,16.38777126,,,,,
000032.jpg,3.218000,0.0007263304202,16.92943587,,,,,
000033.jpg,3.318500,0.0008098352452,17.43758037,,,,,
000034.jpg,3.419000,0.0008532670783,17.92905334,,,,,
000035.jpg,3.519500,0.001013325792,18.43870140,39.65520327,29.84776096,29.37619260,20.14763770,19.15159159
000036.jpg,3.620000,0.001167709378,18.94837427,39.67934829,30.42352725,29.99228766,20.93173659,20.07856015
000037.jpg,3.720600,0.001037431683,19.43681119,39.65897334,29.94227967,29.47745393,20.27121186,19.29804478
000038.jpg,3.821100,0.001232383941,19.94010984,39.68946315,30.64599507,30.22986606,21.25510472,20.45924704
000039.jpg,3.921600,0.001288413589,20.47273471,39.69822598,30.83099365,30.42723287,21.53284252,20.78546187
000040.jpg,4.022100,0.001364717955,20.95440430,39.71015969,31.07243972,30.68455406,21.90752236,21.22442878
000041.jpg,4.122600,0.001490470136,21.45422299,39.72982687,31.44684952,31.08299058,22.51616037,21.93475420
000042.jpg,4.223100,0.001530053935,21.94575070,39.73601762,31.55925339,31.20246895,22.70549250,22.15502108
000043.jpg,4.323700,0.001570206213,22.45386493,39.74229729,31.67082253,31.32099726,22.89645248,22.37684414
000044.jpg,4.424200,0.001727173091,22.94540304,39.76684632,32.08536216,31.76085094,23.63254237,23.22870413
000045.jpg,4.524700,0.001796618855,23.43536549,39.77770738,32.25880741,31.94463630,23.95297317,23.59793127
000046.jpg,4.625200,0.001791115627,23.95333787,39.77684670,32.24526851,31.93029556,23.92769651,23.56884091
000047.jpg,4.725700,0.002002033274,24.43501784,39.80983343,32.74102906,32.45483837,24.88237302,24.66329519
000048.jpg,4.826200,0.002125865637,24.91669903,39.82920035,33.01213809,32.74118869,25.42961235,25.28666711
000049.jpg,4.926700,0.002142886266,25.38851244,39.83186231,33.04836613,32.77942702,25.50407553,25.37126231
000050.jpg,5.027300,0.002348695238,25.86862329,39.86405006,33.46846316,33.22238512,26.39027212,26.37381229
000051.jpg,5.127800,0.002369506584,26.32386100,39.86730488,33.50921448,33.26531028,26.47844134,26.47312755
000052.jpg,5.228300,0.002475744184,26.80714213,39.88392004,33.71270989,33.47954612,26.92446301,26.97432763
000053.jpg,5.328800,0.00256048263,27.33300574,39.89717282,33.86987086,33.64487173,27.27540028,27.36725471
000054.jpg,5.429300,0.002628306305,27.83321697,39.90778019,33.99256757,33.77386423,27.55324004,27.67744021
000055.jpg,5.529800,0.002773963337,28.26873140,39.93056041,34.24739917,34.04155356,28.14089855,28.33087357
000056.jpg,5.630400,0.002852521234,28.74214959,39.94284657,34.38024135,34.18098242,28.45280120,28.67621660
000057.jpg,5.730900,0.003111801072,29.19420994,39.98339696,34.79807169,34.61901717,29.45773001,29.78184618
000058.jpg,5.831400,0.003140311951,29.65617361,39.98785596,34.84222680,34.66526230,29.56597820,29.90029272
000059.jpg,5.931900,0.003155433485,30.11141188,39.99022091,34.86551026,34.68964441,29.62321185,29.96286701
000060.jpg,6.032400,0.003319031312,30.59791120,40.01580700,35.11164284,34.94724578,30.23457069,30.62903585
000061.jpg,6.132900,0.003507367821,31.06490795,40.04526213,35.38277680,35.23070863,30.92090176,31.37196517
000062.jpg,6.233500,0.003578708424,31.51029269,40.05641953,35.48231778,35.33469632,31.17609271,31.64685134
000063.jpg,6.334000,0.003602834433,31.98055778,40.06019275,35.51560654,35.36946267,31.26180624,31.73901452
000064.jpg,6.434500,0.003792999107,32.40934797,40.08993379,35.77168502,35.63674952,31.92716535,32.45158202
000065.jpg,6.535000,0.004023676661,32.85316721,40.12601090,36.06833440,35.94603544,32.71037229,33.28377888
000066.jpg,6.635500,0.004093485137,33.28869900,40.13692868,36.15531189,36.03664779,32.94234425,33.52887339
000067.jpg,6.736000,0.004159413861,33.73367723,40.14723969,36.23632784,36.12102101,33.15930893,33.75753105
000068.jpg,6.836500,0.004272936392,34.19455212,40.16499419,36.37335485,36.26366411,33.52814220,34.14494389
000069.jpg,6.937100,0.004364048285,34.62177290,40.17924375,36.48115363,36.37582630,33.81986496,34.45019412
000070.jpg,7.037600,0.004500174033,35.05731700,40.20053331,36.63876750,36.53973360,34.24869646,34.89701819
000071.jpg,7.138100,0.004684783011,35.46639008,40.22940546,36.84628864,36.75538538,34.81709186,35.48574445
000072.jpg,7.238600,0.004754779784,35.91176012,40.24035270,36.92319349,36.83525868,35.02871490,35.70389995
000073.jpg,7.339100,0.005006219999,36.32083666,40.27967701,37.19188846,37.11413665,35.77167419,36.46526621
000074.jpg,7.439600,0.005096652722,36.74360986,40.29382035,37.28578023,37.21151805,36.03242464,36.73078458
000075.jpg,7.540200,0.005281472939,37.16937884,40.32272554,37.47343069,37.40603689,36.55496003,37.26018426
000076.jpg,7.640700,0.005421170358,37.60494195,40.34457369,37.61166928,37.54924542,36.94086235,37.64882166
000077.jpg,7.741200,0.005490661709,37.99584506,40.35544188,37.67933241,37.61931351,37.12997556,37.83854218
000078.jpg,7.841700,0.005699943569,38.39511078,40.38817278,37.87888507,37.82585354,37.68829793,38.39580786
000079.jpg,7.942200,0.005796820625,38.78459834,40.40332399,37.96919762,37.91927687,37.94114599,38.64676048
000080.jpg,8.042700,0.006071765085,39.20201731,40.44632428,38.21883211,38.17734400,38.63997056,39.33566943
000081.jpg,8.143300,0.006221339084,39.58313989,40.46971709,38.35070467,38.31357335,39.00876482,39.69641745
000082.jpg,8.243800,0.006356135515,40.00594870,40.49079875,38.46730419,38.43396906,39.33443581,40.01333908
000083.jpg,8.344300,0.006491053668,40.42636823,40.51189944,38.58196360,38.55231042,39.65417815,40.32297206
000084.jpg,8.444800,0.006659489283,40.80749556,40.53824214,38.72235264,38.69713899,40.04479635,40.69916999
000085.jpg,8.545300,0.00686445157,41.18023382,40.57029748,38.88924940,38.86921565,40.50761266,41.14190879
000086.jpg,8.645800,0.007206511793,41.56975239,40.62379442,39.15875423,39.14686201,41.25043925,41.84558082
000087.jpg,8.746300,0.007294655133,41.97878580,40.63757971,39.22647056,39.21658094,41.43604100,42.02004059
000088.jpg,8.846900,0.007531386793,42.34176501,40.67460366,39.40502312,39.40033149,41.92310253,42.47522788
000089.jpg,8.947400,0.007625653855,42.74834405,40.68934667,39.47482307,39.47213107,42.11250999,42.65119686
000090.jpg,9.047900,0.007831787409,43.14168747,40.72158519,39.62498396,39.62653234,42.51790171,43.02583162
000091.jpg,9.148400,0.008015861901,43.50466488,40.75037375,39.75631720,39.76150581,42.86995306,43.34893624
000092.jpg,9.248900,0.008260553626,43.87603531,40.78864262,39.92706266,39.93688885,43.32382566,43.76236546
000093.jpg,9.349400,0.008513092894,44.23199891,40.82813882,40.09892025,40.11330625,43.77590311,44.17059248
000094.jpg,9.450000,0.008710206403,44.57682565,40.85896664,40.23013176,40.24792659,44.11759569,44.47673266
000095.jpg,9.550500,0.008937482042,44.92165299,40.89451170,40.37838461,40.39995581,44.49980857,44.81667259
000096.jpg,9.651000,0.009240497889,45.27624686,40.94190224,40.57123188,40.59759657,44.99046142,45.24910397
000097.jpg,9.751500,0.009464761737,45.66714053,40.97697627,40.71059395,40.74033949,45.34015536,45.55453261
000098.jpg,9.852000,0.009748198733,46.01196614,41.02130476,40.88284356,40.91667189,45.76638076,45.92361884
000099.jpg,9.952500,0.009955142763,46.34004261,41.05367003,41.00598997,41.04267252,46.06685152,46.18166504
000100.jpg,10.053000,0.01035024176,46.67649722,41.11546204,41.23529423,41.27714849,46.61640748,46.64893418
000101.jpg,10.153600,0.010576649,47.00317066,41.15087129,41.36342598,41.40808952,46.91761673,46.90241304
000102.jpg,10.254100,0.01091970641,47.32984467,41.20452418,41.55328538,41.60200594,47.35583985,47.26778845
000103.jpg,10.354600,0.01119612946,47.64674424,41.24775571,41.70268412,41.75450887,47.69364098,47.54662319
000104.jpg,10.455100,0.0115338874,47.98319433,41.30057980,41.88111587,41.93654675,48.08868405,47.86953100
000105.jpg,10.555600,0.01170345793,48.28477015,41.32709999,41.96906058,42.02622845,48.27993874,48.02460961
000106.jpg,10.656100,0.01219931824,48.57514443,41.40465069,42.22027389,42.28225731,48.81333361,48.45269751
000107.jpg,10.756700,0.01251795275,48.86551917,41.45448394,42.37724529,42.44212839,49.13666661,48.70896563
000108.jpg,10.857200,0.01288321499,49.17404282,41.51160959,42.55314283,42.62117591,49.48964505,48.98587968
000109.jpg,10.957700,0.01317260851,49.42955039,41.55686965,42.68957778,42.75998222,49.75651259,49.19322736
000110.jpg,11.058200,0.01370692088,49.70322104,41.64043411,42.93504783,43.00956139,50.22114764,49.55001472
000111.jpg,11.158700,0.01418449697,49.98000854,41.71512523,43.14779363,43.22570586,50.60745486,49.84249086
000112.jpg,11.259200,0.0144533456,50.25458724,41.75717215,43.26494459,43.34466423,50.81360054,49.99699045
000113.jpg,11.359700,0.01499550465,50.49194547,41.84196380,43.49577136,43.57891970,51.20597831,50.28799249
000114.jpg,11.460300,0.01549699499,50.75581612,41.92039501,43.70317246,43.78925242,51.54282597,50.53456212
000115.jpg,11.560800,0.01601231659,50.95544692,42.00098938,43.91054697,43.99941797,51.86470779,50.76734987
000116.jpg,11.661300,0.01641744755,51.20809238,42.06435035,44.06970913,44.16062772,52.10163155,50.93692801
000117.jpg,11.761800,0.01713063762,51.42730241,42.17589061,44.34211279,44.43634642,52.48678808,51.20943083
000118.jpg,11.862300,0.0177267096,51.65487660,42.26911404,44.56262556,44.65936877,52.77990397,51.41423588
000119.jpg,11.962800,0.01823636831,51.86286237,42.34882276,44.74632283,44.84503856,53.01146582,51.57451913
000120.jpg,12.063400,0.01895776673,52.04434598,42.46164678,44.99915770,45.10041393,53.31169413,51.78047397
000121.jpg,12.163900,0.0195574773,52.21747293,42.55543927,45.20331145,45.30647251,53.53876238,51.93498888
000122.jpg,12.264400,0.0203147346,52.37937925,42.67387148,45.45377313,45.55909346,53.79903108,52.11100748
000123.jpg,12.364900,0.02101752573,52.54414253,42.78378539,45.67935335,45.78645200,54.01663207,52.25754540
000124.jpg,12.465400,0.02179549484,52.68790378,42.90545685,45.92184857,46.03068414,54.23334298,52.40327659
000125.jpg,12.565900,0.02255988451,52.86845461,43.02500454,46.15318487,46.26350976,54.42404549,52.53174667
000126.jpg,12.666500,0.02355355853,52.99929229,43.18041144,46.44433989,46.55630817,54.64275653,52.68005166
000127.jpg,12.767000,0.02426006081,53.11653329,43.29090576,46.64518618,46.75813905,54.78041177,52.77442895
000128.jpg,12.867500,0.02509605143,53.23235992,43.42165157,46.87664225,46.99057981,54.92632045,52.87592417
000129.jpg,12.968000,0.0260549569,53.32310274,43.57162080,47.13434728,47.24919347,55.07356192,52.98066540
000130.jpg,13.068500,0.02694614829,53.41526414,43.71099980,47.36686285,47.48236022,55.19344527,53.06850852
000131.jpg,13.169000,0.02801738506,53.50458850,43.87853723,47.63801915,47.75407523,55.31872980,53.16395229
000132.jpg,13.269500,0.02909635978,53.58555558,44.04728485,47.90253711,48.01893145,55.42694663,53.25077376
000133.jpg,13.370100,0.02988828741,53.65955735,44.17113937,48.09152981,48.20804156,55.49640182,53.30952868
000134.jpg,13.470600,0.03110909454,53.71542782,44.36206904,48.37485678,48.49135177,55.58919528,53.39327230
000135.jpg,13.571100,0.03206184252,53.76844845,44.51107526,48.58960446,48.70593361,55.65116422,53.45381857
000136.jpg,13.671600,0.03325708939,53.83126325,44.69800741,48.85161511,48.96756425,55.71787258,53.52491783
000137.jpg,13.772100,0.03431976912,53.88431323,44.86420655,49.07805629,49.19352066,55.76833136,53.58439534
000138.jpg,13.872600,0.03539696967,53.91363668,45.03267669,49.30170506,49.41654921,55.81222771,53.64175638
000139.jpg,13.973200,0.03655355947,53.94534938,45.21356301,49.53560916,49.64965518,55.85241126,53.70065734
000140.jpg,14.073700,0.03765837562,53.94714316,45.38635213,49.75335259,49.86651906,55.88506477,53.75479997
000141.jpg,14.174200,0.03880037988,54.00158974,45.56495733,49.97290024,50.08504732,55.91381264,53.80899349
000142.jpg,14.274700,0.04014513971,54.01973861,45.77527274,50.22462742,50.33544286,55.94216498,53.87095138
000143.jpg,14.375200,0.04126101411,54.02950348,45.94979133,50.42822926,50.53784112,55.96188841,53.92113875
000144.jpg,14.475700,0.04240341605,54.05603633,46.12845872,50.63197218,50.74026697,55.97907223,53.97159537
000145.jpg,14.576200,0.0434110752,54.10072293,46.28605285,50.80792211,50.91498925,55.99206726,54.01546488
000146.jpg,14.676800,0.04471032254,54.11887187,46.48925027,51.02983157,51.13523175,56.00628421,54.07131537
000147.jpg,14.777300,0.0458386597,54.12863181,46.66571799,51.21823171,51.32211326,56.01666085,54.11928953
000148.jpg,14.877800,0.04699289193,54.13566363,46.84623560,51.40699858,51.50926378,56.02567844,54.16795530
000149.jpg,14.978300,0.04829952199,54.17196182,47.05058766,51.61608237,51.71644709,56.03424315,54.22264469
000150.jpg,15.078800,0.04953046635,54.19011092,47.24310275,51.80878686,51.90729792,56.04097246,54.27385423
000151.jpg,15.179300,0.05074511467,54.20826001,47.43306921,51.99506721,52.09169380,56.04654772,54.32414970
000152.jpg,15.279900,0.05179816364,54.23481229,47.59776214,52.15358115,52.24853278,56.05065683,54.36760041
000153.jpg,15.380400,0.05298497437,54.24455821,47.78337490,52.32904313,52.42206450,56.05460389,54.41643202
000154.jpg,15.480900,0.05434650602,54.30450458,47.99631336,52.52634755,52.61710312,56.05837956,54.47230735
000155.jpg,15.581400,0.05552840889,54.31851036,48.18115855,52.69430915,52.78305678,56.06111131,54.52071068
000156.jpg,15.681900,0.05669504824,54.34370734,48.36361659,52.85720501,52.94393605,56.06339108,54.56841602
000157.jpg,15.782400,0.05781947801,54.35345284,48.53947320,53.01158487,53.09634210,56.06525636,54.61433988
000158.jpg,15.883000,0.05899937971,54.38841405,48.72400542,53.17091382,53.25357029,56.06691667,54.66248190
000159.jpg,15.983500,0.06011725547,54.41630406,48.89883701,53.31943611,53.40007623,56.06825133,54.70805677
000160.jpg,16.084000,0.06123220505,54.44286180,49.07321096,53.46529468,53.54390031,56.06938615,54.75348371
000161.jpg,16.184500,0.06244747232,54.47429174,49.26327422,53.62177741,53.69814071,56.07043355,54.80297151
000162.jpg,16.285000,0.06360744807,54.53494398,49.44469009,53.76879115,53.84299177,56.07127712,54.85018694
000163.jpg,16.385500,0.06478957591,54.57124222,49.62957047,53.91633160,53.98830738,56.07200434,54.89828721
000164.jpg,16.486000,0.06587196169,54.58939134,49.79885156,54.04946893,54.11939045,56.07257060,54.94231691
000165.jpg,16.586600,0.06689374864,54.62435439,49.95865522,54.17349001,54.24145826,56.07303048,54.98387287
000166.jpg,16.687100,0.06806390488,54.66906688,50.14166328,54.31359535,54.37931113,56.07348090,55.03145450
000167.jpg,16.787600,0.06919958227,54.70669112,50.31927898,54.44766611,54.51118099,56.07385161,55.07762705
000168.jpg,16.888100,0.07039131568,54.71735430,50.50566163,54.58639721,54.64758807,56.07418104,55.12607255
000169.jpg,16.988600,0.07140226315,54.77665587,50.66377004,54.70255675,54.76176533,56.07441972,55.16716490
000170.jpg,17.089100,0.07262188384,54.82268064,50.85451416,54.84088302,54.89768793,56.07466533,55.21673533
000171.jpg,17.189700,0.07378609873,54.86870960,51.03659302,54.97113104,55.02562993,56.07486304,55.26405055
000172.jpg,17.290200,0.0747242166,54.92448159,51.18331115,55.07484401,55.12747714,56.07500008,55.30217500
000173.jpg,17.390700,0.07600251484,54.95104129,51.38323221,55.21443271,55.26451344,56.07515955,55.35412191
000174.jpg,17.491200,0.07698462773,55.02363842,51.53683100,55.32035542,55.36846784,56.07526374,55.39403114
000175.jpg,17.591700,0.07826558116,55.08650179,51.73716733,55.45682939,55.50236583,56.07537940,55.44608258
000176.jpg,17.692200,0.07909988023,55.09492183,51.86764859,55.54471875,55.58857251,56.07544411,55.47998349
000177.jpg,17.792800,0.0803197684,55.14937010,52.05843454,55.67184769,55.71323467,56.07552587,55.52955154
000178.jpg,17.893300,0.08138178296,55.21224333,52.22452965,55.78122059,55.82045433,56.07558632,55.57270397
000179.jpg,17.993800,0.08245013155,55.26799538,52.39161537,55.89005230,55.92711505,56.07563854,55.61611322
000180.jpg,18.094300,0.08338978863,55.31402711,52.53857423,55.98480729,56.01995685,56.07567832,55.65429310
000181.jpg,18.194800,0.0845821841,55.36716323,52.72506043,56.10377581,56.13649305,56.07572169,55.70274175
000182.jpg,18.295300,0.08576827685,55.42161153,52.91056090,56.22073697,56.25103018,56.07575809,55.75093395
000183.jpg,18.395800,0.08682664939,55.48578782,53.07608641,56.32397110,56.35209785,56.07578574,55.79393648
000184.jpg,18.496400,0.08801757058,55.54155540,53.26234203,56.43888773,56.46457326,56.07581225,55.84232433
000185.jpg,18.596900,0.08892802486,55.60441606,53.40473368,56.52587029,56.54968732,56.07582968,55.87931651
000186.jpg,18.697400,0.08989149383,55.64071469,53.55541663,56.61711330,56.63895119,56.07584581,55.91846259
000187.jpg,18.797900,0.09118021906,55.73015206,53.75696844,56.73789330,56.75708133,56.07586420,55.97082380
000188.jpg,18.898400,0.09240077419,55.73987916,53.94785870,56.85097978,56.86765579,56.07587875,56.02041512
000189.jpg,18.998900,0.09334171729,55.80405860,54.09501868,56.93731310,56.95205126,56.07588835,56.05864570
000190.jpg,19.099500,0.09440722763,55.89329822,54.26166052,57.03420447,57.04674712,56.07589778,56.10193740
000191.jpg,19.200000,0.09552600872,55.94925325,54.43663370,57.13496414,57.14520047,56.07590625,56.14739343
000192.jpg,19.300500,0.09638066138,55.99528689,54.57029818,57.21127545,57.21974938,56.07591187,56.18211791
000193.jpg,19.401000,0.0975232049,56.04841889,54.74898772,57.31241634,57.31853366,56.07591838,56.22853933
000194.jpg,19.501500,0.09851859731,56.12101651,54.90466337,57.39972935,57.40379324,56.07592325,56.26898200
000195.jpg,19.602000,0.09954296414,56.17546474,55.06487052,57.48881974,57.49077027,56.07592759,56.31060187
000196.jpg,19.702500,0.1006290226,56.23122751,55.23472600,57.58244500,57.58215490,56.07593154,56.35472824
000197.jpg,19.803100,0.101650898,56.26813460,55.39454350,57.66977156,57.66737341,56.07593474,56.39624685
000198.jpg,19.903600,0.1027646749,56.34012323,55.56873404,57.76412248,57.75942707,56.07593774,56.44149939
000199.jpg,20.004100,0.1039133231,56.42113627,55.74837833,57.86053906,57.85347504,56.07594036,56.48816873
000200.jpg,20.104600,0.1049370085,56.45875667,55.90847889,57.94572079,57.93654650,56.07594237,56.52976084
000201.jpg,20.205100,0.1059984101,56.50346689,56.07447815,58.03331285,58.02195132,56.07594416,56.57288536
000202.jpg,20.305600,0.1070416578,56.57606409,56.23763819,58.11869739,58.10518694,56.07594567,56.61527227
000203.jpg,20.406200,0.1081017388,56.62920026,56.40343089,58.20475225,58.18905926,56.07594700,56.65834312
000204.jpg,20.506700,0.1091747168,56.66549912,56.57124064,58.29114092,58.27324004,56.07594815,56.70193796
000205.jpg,20.607200,0.1101843869,56.71994743,56.72914928,58.37178877,58.35181147,56.07594908,56.74296062
000206.jpg,20.707700,0.1113467281,56.75624630,56.91093509,58.46387228,58.44150617,56.07595000,56.79018626
000207.jpg,20.808200,0.1122923148,56.84699350,57.05882131,58.53819493,58.51388682,56.07595065,56.82860521
000208.jpg,20.908700,0.1132905773,56.88329239,57.21494584,58.61609411,58.58973718,56.07595124,56.86916437
000209.jpg,21.009200,0.1143763061,56.93063702,57.38474976,58.70017200,58.67158847,56.07595179,56.91327727
000210.jpg,21.109800,0.1154441092,56.96561745,57.55175018,58.78221554,58.75144398,56.07595226,56.95666184
000211.jpg,21.210300,0.1163770306,57.04663742,57.69765561,58.85337960,58.82069796,56.07595261,56.99456621
000212.jpg,21.310800,0.1175149539,57.09531251,57.87562256,58.93954067,58.90453125,56.07595299,57.04079975
000213.jpg,21.411300,0.1184898276,57.13738469,58.02808916,59.01280477,58.97580298,56.07595326,57.08040862
000214.jpg,21.511800,0.1195824588,57.18211083,58.19897259,59.09432406,59.05509133,56.07595352,57.12480195
000215.jpg,21.612300,0.1205672215,57.23655939,58.35298581,59.16726540,59.12602396,56.07595373,57.16481261
000216.jpg,21.712900,0.1216975452,57.28972657,58.52976420,59.25037899,59.20683430,56.07595393,57.21073737
000217.jpg,21.813400,0.1225728397,57.34545652,58.66665700,59.31429929,59.26897282,56.07595407,57.24630037
000218.jpg,21.913900,0.1236142422,57.38175557,58.82952845,59.38985636,59.34241207,56.07595421,57.28861229
000219.jpg,22.014400,0.1249500521,57.43886904,59.03844413,59.48600091,59.43584349,56.07595436,57.34288591
000220.jpg,22.114900,0.125810731,57.50752227,59.17305109,59.54749527,59.49559182,56.07595445,57.37785507
000221.jpg,22.215400,0.1268553975,57.55482240,59.33643304,59.62166609,59.56764560,56.07595454,57.42029961
000222.jpg,22.316000,0.1277691565,57.58012087,59.47934152,59.68612638,59.63025619,56.07595461,57.45742540
000223.jpg,22.416500,0.1288085978,57.63456982,59.64190626,59.75898744,59.70101549,56.07595467,57.49965764
000224.jpg,22.517000,0.1300117678,57.66243167,59.83007756,59.84271601,59.78231444,56.07595474,57.54854214
000225.jpg,22.617500,0.1310125791,57.72531808,59.98660071,59.91187194,59.84945203,56.07595479,57.58920484
000226.jpg,22.718000,0.1318786635,57.75221303,60.12205306,59.97136384,59.90719927,56.07595482,57.62439363
000227.jpg,22.818500,0.1330976204,57.82577807,60.31269336,60.05454561,59.98792869,56.07595487,57.67391954
000228.jpg,22.919000,0.134055301,57.88866500,60.46247104,60.11945372,60.05091271,56.07595489,57.71282986
000229.jpg,23.019600,0.1350786035,57.94439128,60.62251172,60.18838380,60.11778944,56.07595492,57.75440638
000230.jpg,23.120100,0.1360588546,57.96254083,60.77581933,60.25400707,60.18144825,56.07595494,57.79423373
000231.jpg,23.220600,0.1372134265,58.00727414,60.95639006,60.33079690,60.25592748,56.07595497,57.84114370
000232.jpg,23.321100,0.1381906929,58.07016165,61.10923087,60.39537465,60.31855219,56.07595498,57.88084978
000233.jpg,23.421600,0.1393215807,58.09675435,61.28609750,60.46963041,60.39055106,56.07595500,57.92679747
000234.jpg,23.522100,0.1402324536,58.13432143,61.42855462,60.52907535,60.44818067,56.07595501,57.96380600
000235.jpg,23.622700,0.1412263402,58.18877028,61.58399476,60.59357193,60.51069902,56.07595502,58.00418736
000236.jpg,23.723200,0.1422198093,58.22506952,61.73936962,60.65766453,60.57281689,56.07595503,58.04455176
000237.jpg,23.823700,0.1432839939,58.28795772,61.90580411,60.72590672,60.63894677,56.07595504,58.08778931
000238.jpg,23.924200,0.1442776806,58.32425708,62.06121300,60.78924789,60.70031838,56.07595505,58.12816255
000239.jpg,24.024700,0.1453304781,58.35211687,62.22586660,60.85596162,60.76494836,56.07595505,58.17093744
000240.jpg,24.125200,0.1463601749,58.40656575,62.38690733,60.92082308,60.82777476,56.07595506,58.21277376
000241.jpg,24.225800,0.1475499203,58.43643520,62.57297906,60.99529431,60.89989832,56.07595506,58.26111281
000242.jpg,24.326300,0.148583376,58.45974895,62.73460768,61.05957770,60.96214566,56.07595507,58.30310186
000243.jpg,24.426800,0.149606127,58.50575389,62.89456211,61.12282945,61.02338543,56.07595507,58.34465597
000244.jpg,24.527300,0.1506569786,58.54924935,63.05891137,61.18744487,61.08593667,56.07595507,58.38735180
000245.jpg,24.627800,0.1515907277,58.58679712,63.20494624,61.24454546,61.14120574,56.07595508,58.42528979
000246.jpg,24.728300,0.1528041955,58.61465202,63.39472807,61.31831507,61.21259890,56.07595508,58.47459268
000247.jpg,24.828800,0.1538530672,58.65095140,63.55876768,61.38168618,61.27391931,56.07595508,58.51720807
000248.jpg,24.929400,0.1548061308,58.69842466,63.70782328,61.43895731,61.32932980,56.07595508,58.55593080
000249.jpg,25.029900,0.1558616666,58.74044423,63.87290513,61.50204427,61.39035912,56.07595508,58.59881695
000250.jpg,25.130400,0.1568860878,58.74044423,64.03312077,61.56293206,61.44925302,56.07595509,58.64043892
000251.jpg,25.230900,0.1579752681,58.78644431,64.20346451,61.62730659,61.51151095,56.07595509,58.68469205
000252.jpg,25.331400,0.1589574322,58.81304343,64.35707129,61.68503972,61.56733839,56.07595509,58.72459712
000253.jpg,25.431900,0.160132475,58.83964689,64.54084360,61.75372130,61.63374374,56.07595509,58.77233881
000254.jpg,25.532500,0.1612333117,58.86749283,64.71301034,61.81768553,61.69557915,56.07595509,58.81706553
000255.jpg,25.633000,0.1622659805,58.89409645,64.87451589,61.87735890,61.75325874,56.07595509,58.85902260
000256.jpg,25.733500,0.1632302597,58.93039616,65.02532556,61.93279530,61.80683622,56.07595509,58.89820102
000257.jpg,25.834000,0.1841336368,5.14593766,,,,,

File: Agents/PA12实验数据处理/VFM自建/实验结果/S16_XY_0.2/S16_XY_0.2_内外虚功.csv (part 2 of 2)
实验编号,照片,时间/s,点数,平均exx,平均eyy,平均exy,X向力/N,Y向力/N,边界σx/MPa,边界σy/MPa,等效应力/MPa,等效塑性应变,X虚场系数/N每MPa,Y虚场系数/N每MPa,阶段1内部虚功X/N,阶段1外部虚功X/N,阶段1残差X/N,阶段1内部虚功Y/N,阶段1外部虚功Y/N,阶段1残差Y/N,阶段2模型等效应力/MPa,阶段2内部虚功X/N,阶段2残差X/N,阶段2内部虚功Y/N,阶段2残差Y/N
S16_XY_0.2,000123.jpg,12.364900,10098,0.01956947128,0.02071356774,-0.0005162402456,1460.32000000,1432.76000000,53.67006640,51.34074465,52.54414253,0.0187656069,0.8881756549,0.8877289078,2707.88230746,1460.32000000,1247.56230746,2706.52025881,1432.76000000,1273.76025881,44.93192710,1248.75939779,-211.56060221,1225.19209131,-207.56790869
S16_XY_0.2,000124.jpg,12.465400,10098,0.02000954575,0.02110778412,-0.0004219155278,1463.82000000,1437.26000000,53.79869932,51.50199521,52.68790378,0.01953703284,0.9058822377,0.9068202374,2761.86638389,1463.82000000,1298.04638389,2764.72617042,1437.26000000,1327.46617042,45.03346768,1251.15796846,-212.66203154,1228.45657372,-208.80342628
S16_XY_0.2,000125.jpg,12.565900,10098,0.02042922173,0.0215168572,-0.0004871926124,1469.22625000,1441.72875000,53.99739125,51.66212597,52.86845461,0.02029392402,0.9238170144,0.9254300755,2816.54618085,1469.22625000,1347.31993085,2821.46410408,1441.72875000,1379.73535408,45.13309508,1254.25886816,-214.96738184,1230.78461889,-210.94413111
S16_XY_0.2,000126.jpg,12.666500,10098,0.02094990582,0.0220395,-0.0004181694395,1473.32000000,1444.76000000,54.14784583,51.77074614,52.99929229,0.02128181352,0.9465468732,0.9487029975,2885.84529082,1473.32000000,1412.52529082,2892.41891268,1444.76000000,1447.65891268,45.26312814,1258.26344206,-215.05655794,1233.87226845,-210.88773155
S16_XY_0.2,000127.jpg,12.767000,10098,0.02123813151,0.02249759715,-0.000534879085,1476.32000000,1448.26000000,54.25810262,51.89616324,53.11653329,0.02198330687,0.9644731078,0.9636411828,2940.49904451,1476.32000000,1464.17904451,2937.96266010,1448.26000000,1489.70266010,45.35546369,1260.60896687,-215.71103313,1236.64892595,-211.61107405
S16_XY_0.2,000128.jpg,12.867500,10098,0.02170390493,0.02291114557,-0.0005434642503,1478.82000000,1452.26000000,54.34998329,52.03949707,53.23235992,0.02281427805,0.983096901,0.9838024632,2997.27952479,1478.82000000,1518.45952479,2999.43065247,1452.26000000,1547.17065247,45.46484203,1263.03469915,-215.78530085,1240.35026047,-211.90973953
S16_XY_0.2,000129.jpg,12.968000,10098,0.02218088701,0.02342760151,-0.0005038050109,1481.32000000,1454.76000000,54.44186395,52.12908071,53.32310274,0.02376909551,1.005111995,1.005580888,3064.39944879,1481.32000000,1583.07944879,3065.82901868,1454.76000000,1611.06901868,45.59052191,1266.50829452,-214.81170548,1243.79985860,-210.96014140
S16_XY_0.2,000130.jpg,13.068500,10098,0.02263556734,0.02389897782,-0.0004512255892,1484.32000000,1456.76000000,54.55212074,52.20074763,53.41526414,0.02465623144,1.025435003,1.02608614,3126.36052053,1484.32000000,1642.04052053,3128.34571433,1456.76000000,1671.58571433,45.70729306,1270.12849845,-214.19150155,1246.54548305,-210.21451695
S16_XY_0.2,000131.jpg,13.169000,10098,0.02320954793,0.02442876936,-0.0004960926916,1486.32000000,1459.76000000,54.62562527,52.30824800,53.50458850,0.02572368918,1.049023998,1.051176837,3198.27897592,1486.32000000,1711.95897592,3204.84258294,1459.76000000,1745.08258294,45.84779945,1273.61976199,-212.70023801,1250.86063820,-208.89936180
S16_XY_0.2,000132.jpg,13.269500,10098,0.0237035818,0.02504218004,-0.0005463103585,1488.32000000,1462.26000000,54.69912979,52.39783165,53.58555558,0.02679911366,1.074311294,1.074689664,3275.37523621,1488.32000000,1787.05523621,3276.52881725,1462.26000000,1814.26881725,45.98935448,1277.33818028,-210.98181972,1254.97240345,-207.28759655
S16_XY_0.2,000133.jpg,13.370100,10098,0.02406453268,0.02549949941,-0.000553956427,1490.82000000,1463.76000000,54.79101045,52.45158183,53.65955735,0.02758783047,1.093076377,1.091980017,3332.58648268,1490.82000000,1841.76648268,3329.24388495,1463.76000000,1865.48388495,46.09317100,1280.60357916,-210.21642084,1257.35923521,-206.40076479
S16_XY_0.2,000134.jpg,13.470600,10098,0.02474708705,0.0260591942,-0.0005355970489,1492.82000000,1464.76000000,54.86451498,52.48741529,53.71542782,0.02880635007,1.118901265,1.120960629,3411.32176186,1492.82000000,1918.50176186,3417.60037898,1464.76000000,1952.84037898,46.25356123,1285.44524517,-207.37475483,1261.28319377,-203.47680623
S16_XY_0.2,000135.jpg,13.571100,10098,0.02521596752,0.02656219717,-0.0005694576154,1493.82000000,1466.76000000,54.90126725,52.55908220,53.76844845,0.02975677162,1.140394225,1.142312143,3476.84979700,1493.82000000,1983.02979700,3482.69717238,1466.76000000,2015.93717238,46.37866249,1288.51353514,-205.30646486,1265.17258625,-201.58741375
S16_XY_0.2,000136.jpg,13.671600,10098,0.02575381452,0.02724237819,-0.0005718372945,1495.32000000,1468.76000000,54.95639564,52.63074912,53.83126325,0.03094915596,1.168315777,1.168060833,3561.97741308,1495.32000000,2066.65741308,3561.20013728,1468.76000000,2092.44013728,46.53561261,1292.66207105,-202.65792895,1269.70169828,-199.05830172
S16_XY_0.2,000137.jpg,13.772100,10098,0.0262904289,0.02778846712,-0.0005717332145,1496.32000000,1470.76000000,54.99314791,52.70241604,53.88431323,0.03200948201,1.19197712,1.192136583,3634.11644589,1496.32000000,2137.79644589,3634.60261834,1470.76000000,2163.84261834,46.67518027,1296.12871645,-200.19128355,1273.98836546,-196.77163454
S16_XY_0.2,000138.jpg,13.872600,10098,0.02681358457,0.02835231749,-0.0005924272133,1497.82000000,1470.76000000,55.04827630,52.70241604,53.91363668,0.03308548973,1.216041023,1.215991573,3707.48280709,1497.82000000,2209.66280709,3707.33204336,1470.76000000,2236.57204336,46.81681208,1300.65715799,-197.16284201,1277.15915243,-193.60084757
S16_XY_0.2,000139.jpg,13.973200,10098,0.02742647465,0.02890802822,-0.0006048131313,1498.58562500,1471.76000000,55.07641476,52.73824949,53.94534938,0.03424074986,1.240912637,1.242661428,3783.31173307,1498.58562500,2284.72610807,3788.64347050,1471.76000000,2316.88347050,46.96887564,1304.78127723,-193.80434777,1281.42487192,-190.33512808
S16_XY_0.2,000140.jpg,14.073700,10098,0.02794678946,0.02949339998,-0.0006189983165,1497.82000000,1472.76000000,55.04827630,52.77408295,53.94714316,0.03534535597,1.265624212,1.266686243,3858.65272670,1497.82000000,2360.83272670,3861.89066101,1472.76000000,2389.13066101,47.11427177,1308.10816663,-189.71183337,1286.22223197,-186.53776803
S16_XY_0.2,000141.jpg,14.174200,10098,0.02855522509,0.03004740186,-0.0006230270351,1499.32000000,1474.26000000,55.10340470,52.82783314,54.00158974,0.036485051,1.290388834,1.293190638,3934.15545033,1499.32000000,2434.83545033,3942.69762856,1474.26000000,2468.43762856,47.26428654,1312.26303594,-187.05696406,1290.32955164,-183.93044836
S16_XY_0.2,000142.jpg,14.274700,10098,0.02916037077,0.03079383056,-0.0005914586057,1499.82000000,1474.76000000,55.12178083,52.84574987,54.01973861,0.03782888933,1.321206939,1.321931483,4028.11411868,1499.82000000,2528.29411868,4030.32311725,1474.76000000,2555.56311725,47.44117212,1317.17073428,-182.64926572,1295.16256090,-179.59743910
S16_XY_0.2,000143.jpg,14.375200,10098,0.02973132967,0.03134261002,-0.0005857127154,1500.32000000,1474.76000000,55.14015696,52.84574987,54.02950348,0.03894436733,1.345361245,1.347155282,4101.75610366,1500.32000000,2601.43610366,4107.22578797,1474.76000000,2632.46578797,47.58799928,1321.44888394,-178.87111606,1298.93619767,-175.82380233
S16_XY_0.2,000144.jpg,14.475700,10098,0.03030112408,0.0319243878,-0.0006314908893,1500.82000000,1475.76000000,55.15853310,52.88158332,54.05603633,0.04008564266,1.370546506,1.372743105,4178.54127615,1500.82000000,2677.72127615,4185.23829896,1475.76000000,2709.47829896,47.73822206,1325.41124539,-175.40875461,1303.28013985,-172.47986015
S16_XY_0.2,000145.jpg,14.576200,10098,0.03078415865,0.03246654496,-0.0005717647059,1501.82000000,1477.26000000,55.19528536,52.93533351,54.10072293,0.04109125812,1.393447204,1.395031053,4248.36124329,1501.82000000,2746.54124329,4253.19010624,1477.26000000,2775.93010624,47.87058833,1328.87331416,-172.94668584,1307.14159625,-170.11840375
S16_XY_0.2,000146.jpg,14.676800,10098,0.03146935324,0.03308703159,-0.0006166972668,1502.32000000,1477.76000000,55.21366149,52.95325024,54.11887187,0.04238980019,1.421228208,1.424837698,4333.06035635,1502.32000000,2830.74035635,4344.06502056,1477.76000000,2866.30502056,48.04151169,1333.61471420,-168.70528580,1311.81271637,-165.94728363
S16_XY_0.2,000147.jpg,14.777300,10098,0.03197671272,0.03371072628,-0.0006299074074,1502.82000000,1477.76000000,55.23203762,52.95325024,54.12863181,0.04351768799,1.446999329,1.448908488,4411.63170927,1502.82000000,2908.81170927,4417.45237945,1477.76000000,2939.69237945,48.18997232,1337.93986249,-164.88013751,1315.62929106,-162.13070894
S16_XY_0.2,000148.jpg,14.877800,10098,0.03254219756,0.03430149,-0.0006891388394,1502.32000000,1478.76000000,55.21366149,52.98908370,54.13566363,0.04467158898,1.472417931,1.474465791,4489.12829636,1502.32000000,2986.80829636,4495.37184112,1478.76000000,3016.61184112,48.34185698,1341.53594357,-160.78405643,1320.49742525,-158.26257475
S16_XY_0.2,000149.jpg,14.978300,10098,0.03322732967,0.03493749089,-0.0006545888295,1503.32000000,1479.76000000,55.25041376,53.02491715,54.17196182,0.04597664425,1.5006894,1.504459333,4575.32274519,1503.32000000,3072.00274519,4586.81656795,1479.76000000,3107.05656795,48.51363766,1346.29648460,-157.02351540,1325.19735389,-154.56264611
S16_XY_0.2,000150.jpg,15.078800,10098,0.03382578847,0.03557613656,-0.0006813297683,1503.82000000,1480.26000000,55.26878989,53.04283388,54.19011092,0.04720680937,1.528015526,1.531670499,4658.63501763,1503.82000000,3154.81501763,4669.77835090,1480.26000000,3189.51835090,48.67556075,1350.78671238,-153.03328762,1329.62424949,-150.63575051
S16_XY_0.2,000151.jpg,15.179300,10098,0.03441950871,0.03620446366,-0.0006394951476,1504.32000000,1480.76000000,55.28716602,53.06075061,54.20826001,0.04842062301,1.554958687,1.558602133,4740.77970287,1504.32000000,3236.45970287,4751.88789132,1480.76000000,3271.12789132,48.83533155,1355.21719261,-149.10280739,1333.99237538,-146.76762462
S16_XY_0.2,000152.jpg,15.279900,10098,0.03494446356,0.03674278075,-0.0006254258269,1504.82000000,1481.76000000,55.30554215,53.09658407,54.23481229,0.04947249113,1.578235526,1.582204615,4811.74645485,1504.82000000,3306.92645485,4823.84746813,1481.76000000,3342.08746813,48.97378592,1358.84553514,-145.97446486,1338.02246126,-143.73753874
S16_XY_0.2,000153.jpg,15.380400,10098,0.03551820578,0.03735904169,-0.0006347836205,1505.32000000,1481.76000000,55.32391829,53.09658407,54.24455821,0.05065889275,1.604559452,1.608340558,4892.00320746,1505.32000000,3386.68320746,4903.53109343,1481.76000000,3421.77109343,49.12994855,1363.38642235,-141.93357765,1342.04784709,-139.71215291
S16_XY_0.2,000154.jpg,15.480900,10098,0.03626780036,0.03799295583,-0.000696107447,1506.76531300,1483.65062500,55.37703681,53.16433170,54.30450458,0.05201792506,1.633530222,1.640402007,4980.32969191,1506.76531300,3473.56437891,5001.28048667,1483.65062500,3517.62986167,49.30883407,1368.15244655,-138.61286645,1347.16416346,-136.48646154
S16_XY_0.2,000155.jpg,15.581400,10098,0.03683535116,0.03861209972,-0.0006822924341,1507.82000000,1483.26000000,55.41579895,53.15033425,54.31851036,0.05319925792,1.659871915,1.666372,5060.64061383,1507.82000000,3552.82061383,5080.45816211,1483.26000000,3597.19816211,49.46432951,1373.07346680,-134.74653320,1350.70827444,-132.55172556
S16_XY_0.2,000156.jpg,15.681900,10098,0.03737770192,0.03924579719,-0.000682734799,1507.82000000,1484.76000000,55.41579895,53.20408444,54.34370734,0.05436470765,1.686375195,1.691700887,5141.44418444,1507.82000000,3633.62418444,5157.68122575,1484.76000000,3672.92122575,49.61773431,1376.69319604,-131.12680396,1355.63859728,-129.12140272
S16_XY_0.2,000157.jpg,15.782400,10098,0.03800555169,0.03974658318,-0.0006847469796,1508.32000000,1484.76000000,55.43417508,53.20408444,54.35345284,0.05548879356,1.709685422,1.718187687,5212.51272805,1508.32000000,3704.19272805,5238.43455060,1484.76000000,3753.67455060,49.76569450,1381.00871984,-127.31128016,1359.43732555,-125.32267445
S16_XY_0.2,000158.jpg,15.883000,10098,0.03851423252,0.04043108942,-0.0006236761735,1508.82000000,1486.26000000,55.45255121,53.25783463,54.38841405,0.05666704154,1.737397624,1.743041921,5297.00207533,1508.82000000,3788.18207533,5314.21048550,1486.26000000,3827.95048550,49.92078389,1384.88092489,-123.93907511,1364.17407207,-122.08592793
S16_XY_0.2,000159.jpg,15.983500,10098,0.03905679788,0.04101585512,-0.0006598869083,1509.82000000,1486.76000000,55.48930347,53.27575136,54.41630406,0.05778374812,1.762354193,1.767781907,5373.09001093,1509.82000000,3863.27001093,5389.63810190,1486.76000000,3902.87810190,50.06777277,1389.16683119,-120.65316881,1367.94960852,-118.81039148
S16_XY_0.2,000160.jpg,16.084000,10098,0.03959109131,0.04160605922,-0.000671701228,1510.32000000,1487.76000000,55.50767961,53.31158481,54.44286180,0.0588975239,1.787384737,1.792319502,5449.40348285,1510.32000000,3939.08348285,5464.44866294,1487.76000000,3976.68866294,50.21437587,1393.01597394,-117.30402606,1372.20817138,-115.55182862
S16_XY_0.2,000161.jpg,16.184500,10098,0.04019996494,0.04222379382,-0.0006979982175,1511.07000000,1488.76000000,55.53524380,53.34741827,54.47429174,0.06011144411,1.814172441,1.819614229,5531.07420675,1511.07000000,4020.00420675,5547.66520524,1488.76000000,4058.90520524,50.37416069,1397.33589125,-113.73410875,1376.70510397,-112.05489603
S16_XY_0.2,000162.jpg,16.285000,10098,0.04081026312,0.04279584145,-0.0006894884135,1513.32000000,1489.76000000,55.61793640,53.38325173,54.53494398,0.06126887989,1.839530535,1.84639886,5608.38631616,1513.32000000,4095.06631616,5629.32656128,1489.76000000,4139.56656128,50.52651063,1402.08778980,-111.23221020,1380.25949947,-109.50050053
S16_XY_0.2,000163.jpg,16.385500,10098,0.04143546574,0.04336630501,-0.0007055683304,1514.32000000,1490.76000000,55.65468866,53.41908519,54.57124222,0.06244947891,1.865015436,1.873648199,5686.08503827,1514.32000000,4171.76503827,5712.40472696,1490.76000000,4221.64472696,50.68190949,1406.39329528,-107.92670472,1384.51243388,-106.24756612
S16_XY_0.2,000164.jpg,16.486000,10098,0.04195598812,0.0439352138,-0.0006687776787,1514.82000000,1491.26000000,55.67306479,53.43700191,54.58939134,0.06353104965,1.889208231,1.897479276,5759.84436916,1514.82000000,4245.02436916,5785.06124594,1491.26000000,4293.80124594,50.82427353,1410.34043679,-104.47956321,1388.40540775,-102.85459225
S16_XY_0.2,000165.jpg,16.586600,10098,0.04247843216,0.04444828699,-0.0006377320261,1515.32000000,1492.76000000,55.69144093,53.49075210,54.62435439,0.06455128204,1.911655997,1.920692815,5828.28342845,1515.32000000,4312.96342845,5855.83500764,1492.76000000,4363.07500764,50.95856379,1413.62825691,-101.69174309,1392.58223794,-100.17776206
S16_XY_0.2,000166.jpg,16.687100,10098,0.04299489434,0.04511734532,-0.0006735547633,1516.32000000,1494.26000000,55.72819319,53.54450229,54.66906688,0.06571946746,1.938971481,1.945611619,5911.56325881,1516.32000000,4395.24325881,5931.80780282,1494.26000000,4437.54780282,51.11232867,1417.66908843,-98.65091157,1397.04429941,-97.21570059
S16_XY_0.2,000167.jpg,16.787600,10098,0.04365843642,0.04560362705,-0.0007077966924,1517.82000000,1494.76000000,55.78332159,53.56241902,54.70669112,0.06685364827,1.962246258,1.973080846,5982.52372311,1517.82000000,4464.70372311,6015.55636385,1494.76000000,4520.79636385,51.26161763,1422.23751567,-95.58248433,1400.62968529,-94.13031471
S16_XY_0.2,000168.jpg,16.888100,10098,0.04418918152,0.04626730887,-0.0007442007328,1518.32000000,1494.81468700,55.80169772,53.56437864,54.71735430,0.06804491692,1.989561097,1.998397992,6065.80158306,1518.32000000,4547.48158306,6092.74363382,1494.81468700,4597.92894682,51.41842089,1426.77981789,-91.54018211,1404.69165057,-90.12303643
S16_XY_0.2,000169.jpg,16.988600,10098,0.04474879085,0.0467425407,-0.0006869852446,1518.82000000,1497.76000000,55.82007385,53.66991939,54.77665587,0.06905321691,2.011252011,2.022357602,6131.93314350,1518.82000000,4613.11314350,6165.79202522,1497.76000000,4668.03202522,51.55114052,1429.38450702,-89.43549298,1409.56462203,-88.19537797
S16_XY_0.2,000170.jpg,17.089100,10098,0.04531661339,0.04741082313,-0.0006739058229,1520.32000000,1498.76000000,55.87520225,53.70575285,54.82268064,0.07027084893,2.039152736,2.048934806,6216.99726513,1520.32000000,4696.67726513,6246.82097455,1498.76000000,4748.06097455,51.71141392,1434.03963266,-86.28036734,1413.70319397,-85.05680603
S16_XY_0.2,000171.jpg,17.189700,10098,0.04593348208,0.04797386532,-0.0007839586057,1521.82000000,1499.76000000,55.93033064,53.74158630,54.86870960,0.0714331757,2.064303716,2.07582314,6293.67792037,1521.82000000,4771.85792037,6328.79850146,1499.76000000,4829.03850146,51.86440765,1438.49369566,-83.32630434,1417.64157719,-82.11842281
S16_XY_0.2,000172.jpg,17.290200,10098,0.04637022133,0.04849597455,-0.000714600515,1523.82000000,1500.76000000,56.00383517,53.77741976,54.92448159,0.07236888746,2.086019994,2.096363585,6359.88681364,1523.82000000,4836.06681364,6391.42249600,1500.76000000,4890.66249600,51.98757270,1442.33865722,-81.48134278,1420.51171609,-80.24828391
S16_XY_0.2,000173.jpg,17.390700,10098,0.04699405783,0.04916019618,-0.0007196061596,1524.32000000,1501.76000000,56.02221130,53.81325322,54.95104129,0.07364601619,2.114457208,2.124710305,6446.58658807,1524.32000000,4922.26658807,6477.84637212,1501.76000000,4976.08637212,52.15567748,1446.77772115,-77.54227885,1425.36535014,-76.39464986
S16_XY_0.2,000174.jpg,17.491200,10098,0.04756911428,0.04959436225,-0.000749271836,1526.32000000,1503.76000000,56.09571583,53.88492013,55.02363842,0.07462507026,2.135031319,2.148671456,6509.31322340,1526.32000000,4982.99322340,6550.89946231,1503.76000000,5047.13946231,52.28454755,1450.33939775,-75.98060225,1428.90244036,-74.85755964
S16_XY_0.2,000175.jpg,17.591700,10098,0.04818517499,0.05028209438,-0.0007622696574,1527.82000000,1505.76000000,56.15084423,53.95658705,55.08650179,0.07590328976,2.164120591,2.17705197,6598.00100021,1527.82000000,5070.18100021,6637.42636748,1505.76000000,5131.66636748,52.45279590,1454.77436458,-73.04563542,1433.76906129,-71.99093871
S16_XY_0.2,000176.jpg,17.692200,10098,0.04856005892,0.05074566795,-0.0006538923549,1527.82000000,1506.26000000,56.15084423,53.97450378,55.09492183,0.07673714201,2.183249121,2.194870938,6656.32032925,1527.82000000,5128.50032925,6691.75308537,1506.26000000,5185.49308537,52.56255347,1457.59568715,-70.22431285,1437.02666527,-69.23333473
S16_XY_0.2,000177.jpg,17.792800,10098,0.04913932482,0.05140482066,-0.0007499870271,1529.32000000,1507.76000000,56.20597263,54.02825396,55.14937010,0.07795470893,2.210996653,2.221708569,6740.91739139,1529.32000000,5211.59739139,6773.57603011,1507.76000000,5265.81603011,52.72281830,1462.03048828,-67.28951172,1441.41912027,-66.34087973
S16_XY_0.2,000178.jpg,17.893300,10098,0.04967707893,0.05195180125,-0.0007953835413,1530.82000000,1509.76000000,56.26110102,54.09992088,55.21224333,0.07901402207,2.23469976,2.245832188,6813.18375365,1530.82000000,5282.36375365,6847.12445560,1509.76000000,5337.36445560,52.86225264,1465.66393093,-65.15606907,1445.50030465,-64.25969535
S16_XY_0.2,000179.jpg,17.993800,10098,0.0502043677,0.0525131433,-0.0007795315904,1532.82000000,1510.76000000,56.33460555,54.13575434,55.26799538,0.08008000541,2.258733318,2.269790848,6886.45759939,1532.82000000,5353.63759939,6920.16995345,1510.76000000,5409.40995345,53.00256497,1469.98983898,-62.83016102,1448.83407650,-61.92592350
S16_XY_0.2,000180.jpg,18.094300,10098,0.05072491444,0.05294912636,-0.0008134385027,1534.32000000,1511.76000000,56.38973395,54.17158779,55.31402711,0.08101774482,2.278717758,2.292004007,6947.38643847,1534.32000000,5413.06643847,6987.89374061,1511.76000000,5476.13374061,53.12599691,1473.62764611,-60.69235389,1451.96004112,-59.79995888
S16_XY_0.2,000181.jpg,18.194800,10098,0.05136641305,0.05352067756,-0.0007861691424,1535.32000000,1513.76000000,56.42648621,54.24325471,55.36716323,0.08220782869,2.30443058,2.319795779,7025.78004826,1535.32000000,5490.46004826,7072.62568141,1513.76000000,5558.86568141,53.28264422,1477.51671857,-57.80328143,1456.76843127,-56.99156873
S16_XY_0.2,000182.jpg,18.295300,10098,0.05194360309,0.05414915785,-0.0008073352149,1536.82000000,1515.26000000,56.48161461,54.29700490,55.42161153,0.08339158033,2.331182326,2.346192485,7107.34114663,1536.82000000,5570.52114663,7153.10432790,1515.26000000,5637.84432790,53.43845804,1481.82791560,-54.99208440,1461.03939785,-54.22060215
S16_XY_0.2,000183.jpg,18.395800,10098,0.05236249,0.0548106938,-0.000816308774,1538.82000000,1516.76000000,56.55511913,54.35075508,55.48578782,0.08444716278,2.357101119,2.367851078,7186.36272143,1538.82000000,5647.54272143,7219.13734769,1516.76000000,5702.37734769,53.57740132,1485.89359458,-52.92640542,1464.59232952,-52.16767048
S16_XY_0.2,000184.jpg,18.496400,10098,0.05307162864,0.05531370796,-0.00083094286,1540.82000000,1517.76000000,56.62862366,54.38658854,55.54155540,0.08563579225,2.381447044,2.397004743,7260.58891823,1540.82000000,5719.76891823,7308.02144600,1517.76000000,5790.26144600,53.73385720,1490.67128671,-50.14871329,1468.36181521,-49.39818479
S16_XY_0.2,000185.jpg,18.596900,10098,0.05344797792,0.05587028471,-0.0008218335314,1542.32000000,1519.76000000,56.68375206,54.45825546,55.60441606,0.08654347999,2.403537604,2.416003846,7327.93892404,1542.32000000,5785.61892404,7365.94617644,1519.76000000,5846.18617644,53.85333353,1493.74958424,-48.57041576,1471.90003900,-47.85996100
S16_XY_0.2,000186.jpg,18.697400,10098,0.053896071,0.05639939642,-0.0007551601307,1543.32000000,1520.76000000,56.72050432,54.49408891,55.64071469,0.08750535194,2.425610398,2.436998262,7395.23476533,1543.32000000,5851.91476533,7429.95424472,1520.76000000,5909.19424472,53.97994196,1497.25474403,-46.06525597,1475.36811843,-45.39188157
S16_XY_0.2,000187.jpg,18.797900,10098,0.05457870469,0.05703825332,-0.0008210292137,1545.32000000,1523.76000000,56.79400885,54.60158929,55.73015206,0.08879023311,2.453942629,2.46694545,7481.61446616,1545.32000000,5936.29446616,7521.25764993,1523.76000000,5997.49764993,54.14906718,1501.47870397,-43.84129603,1480.53036909,-43.22963091
S16_XY_0.2,000188.jpg,18.898400,10098,0.05518946712,0.05765201901,-0.0007821176471,1545.82000000,1523.76000000,56.81238498,54.60158929,55.73987916,0.09001037969,2.480627096,2.494253181,7562.97044221,1545.82000000,6017.15044221,7604.51383905,1523.76000000,6080.75383905,54.30967156,1506.15641361,-39.66358639,1484.66244246,-39.09755754
S16_XY_0.2,000189.jpg,18.998900,10098,0.05566755209,0.0581380918,-0.0008025847693,1547.82000000,1525.26000000,56.88588951,54.65533947,55.80405860,0.09094859556,2.501693305,2.515697429,7627.19739253,1547.82000000,6079.37739253,7669.89336028,1525.26000000,6144.63336028,54.43316622,1509.79597992,-38.02402008,1487.79019287,-37.46980713
S16_XY_0.2,000190.jpg,19.099500,10098,0.05615226837,0.05875082729,-0.0008316687463,1550.04656200,1527.98656200,56.96772071,54.75304162,55.89329822,0.09201023838,2.526848595,2.538899459,7703.89119070,1550.04656200,6153.84462870,7740.63203423,1527.98656200,6212.64547223,54.57290721,1513.42915669,-36.61740531,1491.89028940,-36.09627260
S16_XY_0.2,000191.jpg,19.200000,10098,0.05674597683,0.05929585037,-0.0009008362052,1551.82000000,1529.26000000,57.03289857,54.79867330,55.94925325,0.0931266731,2.551154076,2.564816272,7777.99407894,1551.82000000,6226.17407894,7819.64757315,1529.26000000,6290.38757315,54.71986030,1517.72130419,-34.09869581,1495.65702314,-33.60297686
S16_XY_0.2,000192.jpg,19.300500,10098,0.05714015221,0.05977329541,-0.0008496464646,1553.32000000,1530.26000000,57.08802696,54.83450676,55.99528689,0.09397933729,2.570950848,2.58343062,7838.35075459,1553.32000000,6285.03075459,7876.39925758,1530.26000000,6346.13925758,54.83209403,1521.05280693,-32.26719307,1498.47183345,-31.78816655
S16_XY_0.2,000193.jpg,19.401000,10098,0.05773844484,0.06033775718,-0.000843013567,1554.32000000,1532.26000000,57.12477923,54.90617367,56.04841889,0.09511956843,2.595926218,2.609733012,7914.49601048,1554.32000000,6360.17601048,7956.59035735,1532.26000000,6424.33035735,54.98217937,1524.75132639,-29.56867361,1503.11098575,-29.14901425
S16_XY_0.2,000194.jpg,19.501500,10098,0.05817506853,0.0609222556,-0.0008543662111,1556.32000000,1534.26000000,57.19828376,54.97784059,56.12101651,0.09611181962,2.619616468,2.631029452,7986.72317340,1556.32000000,6430.40317340,8021.51923817,1534.26000000,6487.25923817,55.11278654,1528.36027011,-27.95972989,1506.69658426,-27.56341574
S16_XY_0.2,000195.jpg,19.602000,10098,0.05872258566,0.06141947821,-0.0008572082591,1557.82000000,1535.76000000,57.25341215,55.03159078,56.17546474,0.09713386338,2.641860074,2.65486418,8054.53978941,1557.82000000,6496.71978941,8094.18688891,1535.76000000,6558.42688891,55.24731522,1532.08118533,-25.73881467,1510.38566791,-25.37433209
S16_XY_0.2,000196.jpg,19.702500,10098,0.05929980452,0.06194857209,-0.0008829568231,1559.82000000,1536.76000000,57.32691668,55.06742423,56.23122751,0.0982175888,2.665465427,2.680051539,8126.50812076,1559.82000000,6566.68812076,8170.97846150,1536.76000000,6634.21846150,55.38996288,1536.48383171,-23.33616829,1513.76882795,-22.99117205
S16_XY_0.2,000197.jpg,19.803100,10098,0.05982535581,0.0624589691,-0.0008525204001,1560.85125000,1537.76000000,57.36481745,55.10325769,56.26813460,0.09923787848,2.687865353,2.703333392,8194.80132694,1560.85125000,6633.95007694,8241.96049956,1537.76000000,6704.20049956,55.52426068,1540.21654178,-20.63470822,1517.43056187,-20.32943813
S16_XY_0.2,000198.jpg,19.903600,10098,0.0603237959,0.06309969578,-0.0008813176867,1562.82000000,1539.76000000,57.43717347,55.17492461,56.34012323,0.1003485447,2.714069834,2.727321946,8274.69391222,1562.82000000,6711.87391222,8315.09713731,1539.76000000,6775.33713731,55.67045448,1544.24404272,-18.57595728,1521.45813799,-18.30186201
S16_XY_0.2,000199.jpg,20.004100,10098,0.06089594256,0.06370637641,-0.0008475259457,1564.82000000,1542.26000000,57.51067800,55.26450825,56.42113627,0.1014936834,2.740071487,2.753289411,8353.96811576,1564.82000000,6789.14811576,8394.26710398,1542.26000000,6852.00710398,55.82118578,1548.18058832,-16.63941168,1525.86047861,-16.39952139
S16_XY_0.2,000200.jpg,20.104600,10098,0.0613912958,0.06424743613,-0.000901006734,1566.32000000,1542.76000000,57.56580640,55.28242498,56.45875667,0.1025158009,2.7630837,2.775964025,8424.12806864,1566.32000000,6857.80806864,8463.39778358,1542.76000000,6920.63778358,55.95572417,1552.36450568,-13.95549432,1529.01441901,-13.74558099
S16_XY_0.2,000201.jpg,20.205100,10098,0.06196424619,0.06475286641,-0.0009103675975,1567.32000000,1544.26000000,57.60255866,55.33617517,56.50346689,0.1035752823,2.785889145,2.800724608,8493.65762965,1567.32000000,6926.33762965,8538.88819393,1544.26000000,6994.62819393,56.09518067,1555.99476291,-11.32523709,1533.10139127,-11.15860873
S16_XY_0.2,000202.jpg,20.305600,10098,0.06242770588,0.06535879788,-0.0008879159239,1569.32000000,1546.26000000,57.67606319,55.40784208,56.57606409,0.1046153827,2.810576627,2.823153507,8568.92516797,1569.32000000,6999.60516797,8607.26973480,1546.26000000,7061.00973480,56.23208608,1559.77865814,-9.54134186,1536.85886112,-9.40113888
S16_XY_0.2,000203.jpg,20.406200,10098,0.06300241909,0.06586435542,-0.0009022052882,1570.32000000,1548.26000000,57.71281546,55.47950900,56.62920026,0.1056731638,2.833407032,2.847972885,8638.53082506,1570.32000000,7068.21082506,8682.93939905,1548.26000000,7134.67939905,56.37131876,1563.16898129,-7.15101871,1541.20943946,-7.05056054
S16_XY_0.2,000204.jpg,20.506700,10098,0.06354706952,0.06640610982,-0.0009042960982,1571.32000000,1549.26000000,57.74956772,55.51534245,56.66549912,0.1067445871,2.85702655,2.872256809,8710.54234080,1571.32000000,7139.22234080,8756.97656512,1549.26000000,7207.71656512,56.51234713,1567.07313395,-4.24686605,1545.07275635,-4.18724365
S16_XY_0.2,000205.jpg,20.607200,10098,0.06400134492,0.06698078847,-0.0009105224797,1572.82000000,1550.76000000,57.80469612,55.56909264,56.71994743,0.1077519017,2.880615471,2.89400688,8782.46057035,1572.82000000,7209.64057035,8823.28848409,1550.76000000,7272.52848409,56.64493706,1570.73999437,-2.08000563,1548.70916804,-2.05083196
S16_XY_0.2,000206.jpg,20.707700,10098,0.06459797584,0.06755993504,-0.0009212354922,1573.82000000,1551.76000000,57.84144838,55.60492610,56.75624630,0.1089126932,2.906036056,2.920434135,8859.96320255,1573.82000000,7286.14320255,8903.86026815,1551.76000000,7352.10026815,56.79772870,1574.97028439,1.15028439,1552.89416102,1.13416102
S16_XY_0.2,000207.jpg,20.808200,10098,0.06510292414,0.06803401268,-0.0009354605863,1576.32000000,1554.26000000,57.93332904,55.69450974,56.84699350,0.1098543975,2.92704143,2.942604657,8924.00467981,1576.32000000,7347.68467981,8971.45406398,1554.26000000,7417.19406398,56.92168253,1578.39106465,2.07106465,1556.30208089,2.04208089
S16_XY_0.2,000208.jpg,20.908700,10098,0.06563856684,0.06851053674,-0.0009233716578,1577.32000000,1555.26000000,57.97008130,55.73034320,56.88329239,0.1108511124,2.9484887,2.965801724,8989.39341479,1577.32000000,7412.07341479,9042.17760351,1555.26000000,7486.91760351,57.05287724,1582.02242783,4.70242783,1559.89666086,4.63666086
S16_XY_0.2,000209.jpg,21.009200,10098,0.06616944821,0.06908200951,-0.0009373667063,1579.32000000,1555.76000000,58.04358583,55.74825993,56.93063702,0.1119348668,2.972885668,2.990000415,9063.77523077,1579.32000000,7484.45523077,9115.95491190,1555.76000000,7560.19491190,57.19552871,1586.66839405,7.34839405,1562.99877208,7.23877208
S16_XY_0.2,000210.jpg,21.109800,10098,0.06664360586,0.06968834334,-0.0009168061002,1579.82000000,1557.26000000,58.06196197,55.80201011,56.96561745,0.1130011014,2.997712907,3.012781614,9139.46886315,1579.82000000,7559.64886315,9185.41054840,1557.26000000,7628.15054840,57.33587412,1590.08827969,10.26827969,1567.38164755,10.12164755
S16_XY_0.2,000211.jpg,21.210300,10098,0.06707154892,0.07022214993,-0.0009626090315,1581.82000000,1559.76000000,58.13546649,55.89159376,57.04663742,0.1139305215,3.019695105,3.033178861,9206.48849515,1581.82000000,7624.66849515,9247.59795969,1559.76000000,7687.83795969,57.45821100,1593.23233466,11.41233466,1571.01317868,11.25317868
S16_XY_0.2,000212.jpg,21.310800,10098,0.0676638474,0.07078630184,-0.0009375325807,1583.02312500,1561.26000000,58.17968406,55.94534394,57.09531251,0.1150663461,3.044589495,3.059282829,9282.38685792,1583.02312500,7699.36373292,9327.18410037,1561.26000000,7765.92410037,57.60771632,1597.23001946,14.20689446,1575.27158056,14.01158056
S16_XY_0.2,000213.jpg,21.411300,10098,0.06820721361,0.07123389493,-0.0009329968311,1584.32000000,1562.26000000,58.22734715,55.98117740,57.13738469,0.1160394434,3.065212465,3.082378396,9345.26245672,1584.32000000,7760.94245672,9397.59818754,1562.26000000,7835.33818754,57.73580232,1600.91307700,16.59307700,1578.62203574,16.36203574
S16_XY_0.2,000214.jpg,21.511800,10098,0.06866812755,0.07188099168,-0.000946513468,1585.32000000,1563.76000000,58.26409942,56.03492759,57.18211083,0.1171301095,3.09117308,3.105225919,9424.41154260,1585.32000000,7839.09154260,9467.25603143,1563.76000000,7903.49603143,57.87936357,1604.65067346,19.33067346,1582.82778060,19.06778060
S16_XY_0.2,000215.jpg,21.612300,10098,0.06920016162,0.07235387364,-0.0009756334918,1586.82000000,1565.26000000,58.31922781,56.08867777,57.23655939,0.1181125541,3.112462189,3.128261448,9489.31807487,1586.82000000,7902.49807487,9537.48707527,1565.26000000,7972.22707527,58.00867993,1608.22618395,21.40618395,1586.37533979,21.11533979
S16_XY_0.2,000216.jpg,21.712900,10098,0.06981271856,0.07289225748,-0.0009531702317,1587.82000000,1567.26000000,58.35598008,56.16034469,57.28972657,0.1192405685,3.136781251,3.154709487,9563.46236948,1587.82000000,7975.64236948,9618.12222317,1567.26000000,8050.86222317,58.15715721,1611.86137362,24.04137362,1590.99007219,23.73007219
S16_XY_0.2,000217.jpg,21.813400,10098,0.07023813825,0.0733617546,-0.0009868638344,1589.82000000,1568.26000000,58.42948461,56.19617815,57.34545652,0.1201135109,3.156697347,3.17424166,9624.18283964,1589.82000000,8034.36283964,9677.67218423,1568.26000000,8109.41218423,58.27206011,1615.50874698,25.68874698,1593.60037460,25.34037460
S16_XY_0.2,000218.jpg,21.913900,10098,0.07067231818,0.07398071252,-0.0010361531,1590.82000000,1569.26000000,58.46623687,56.23201160,57.38175557,0.1211533383,3.181449625,3.195878374,9699.64793047,1590.82000000,8108.82793047,9743.63850054,1569.26000000,8174.37850054,58.40892960,1619.29680350,28.47680350,1597.35086425,28.09086425
S16_XY_0.2,000219.jpg,22.014400,10098,0.0713378568,0.07467285868,-0.000970476629,1592.02312500,1571.26000000,58.51045444,56.30367852,57.43886904,0.1224866522,3.21126611,3.225919359,9790.55284271,1592.02312500,8198.52971771,9835.22787395,1571.26000000,8263.96787395,58.58442988,1623.77443509,31.75131009,1602.59721031,31.33721031
S16_XY_0.2,000220.jpg,22.114900,10098,0.0717798984,0.07511667083,-0.0009862123193,1593.82000000,1573.26000000,58.57649366,56.37534543,57.50752227,0.1233443828,3.230566331,3.245678523,9849.39562548,1593.82000000,8255.57562548,9895.46988720,1573.26000000,8322.20988720,58.69733048,1626.79551411,32.97551411,1605.81013573,32.55013573
S16_XY_0.2,000221.jpg,22.215400,10098,0.07234888651,0.07561004971,-0.0009672756982,1595.82000000,1573.76000000,58.64999819,56.39326216,57.55482240,0.1243870851,3.252943165,3.270163681,9917.61843058,1595.82000000,8321.79843058,9970.12057778,1573.76000000,8396.36057778,58.83457839,1631.30373734,35.48373734,1608.75322385,34.99322385
S16_XY_0.2,000222.jpg,22.316000,10098,0.07281475886,0.07606784244,-0.0009635792236,1595.82000000,1575.26000000,58.64999819,56.44701235,57.58012087,0.1252997047,3.27296898,3.290866961,9978.67341256,1595.82000000,8382.85341256,10033.24102656,1575.26000000,8457.98102656,58.95470388,1633.91625669,38.09625669,1612.86543752,37.60543752
S16_XY_0.2,000223.jpg,22.416500,10098,0.0732915712,0.07664974391,-0.000979100713,1597.32000000,1576.76000000,58.70512659,56.50076254,57.63456982,0.1263367987,3.29705417,3.31343684,10052.10467583,1597.32000000,8454.78467583,10102.05238927,1576.76000000,8525.29238927,59.09121358,1637.69032333,40.37032333,1616.61069429,39.85069429
S16_XY_0.2,000224.jpg,22.517000,10098,0.07389216845,0.07726227134,-0.0009959942563,1598.32000000,1577.26000000,58.74187885,56.51867926,57.66243167,0.1275387949,3.32357874,3.340399393,10132.97315329,1598.32000000,8534.65315329,10184.25619600,1577.26000000,8606.99619600,59.24942888,1642.30928892,43.98928892,1620.66967130,43.40967130
S16_XY_0.2,000225.jpg,22.617500,10098,0.07443654486,0.07774229768,-0.001009576352,1599.82000000,1579.26000000,58.79700725,56.59034618,57.72531808,0.1285369039,3.345240593,3.363922723,10199.01611522,1599.82000000,8599.19611522,10255.97445048,1579.26000000,8676.71445048,59.38080709,1645.70081143,45.88081143,1624.55117667,45.29117667
S16_XY_0.2,000226.jpg,22.718000,10098,0.0748198675,0.0782345205,-0.001005036344,1600.33562500,1580.26000000,58.81595763,56.62617964,57.75221303,0.1294018011,3.365376399,3.382364602,10260.40643829,1600.33562500,8660.07081329,10312.20030893,1580.26000000,8731.94030893,59.49465102,1648.61923948,48.28361448,1627.93791420,47.67791420
S16_XY_0.2,000227.jpg,22.818500,10098,0.07543753872,0.07886302852,-0.0009593547237,1602.82000000,1581.76000000,58.90726404,56.67992982,57.82577807,0.1306176292,3.392609661,3.41007621,10343.43558763,1602.82000000,8740.61558763,10396.68784635,1581.76000000,8814.92784635,59.65468698,1653.51385778,50.69385778,1631.78777385,50.02777385
S16_XY_0.2,000228.jpg,22.919000,10098,0.07595075867,0.07933107338,-0.000961305506,1604.32000000,1583.76000000,58.96239244,56.75159674,57.88866500,0.1315726023,3.413522237,3.432441876,10407.19414254,1604.32000000,8802.87414254,10464.87660070,1583.76000000,8881.11660070,59.78038734,1656.74698159,52.42698159,1635.51510893,51.75510893
S16_XY_0.2,000229.jpg,23.019600,10098,0.07642891454,0.07989561725,-0.0009945684294,1606.32000000,1584.76000000,59.03589697,56.78743020,57.94439128,0.1325935455,3.43707381,3.454844012,10478.99850460,1606.32000000,8872.67850460,10533.17654387,1584.76000000,8948.41654387,59.91477116,1660.94238089,54.62238089,1638.64924022,53.88924022
S16_XY_0.2,000230.jpg,23.120100,10098,0.07687764963,0.08043244276,-0.001081528719,1606.82000000,1585.26000000,59.05427310,56.80534693,57.96254083,0.133573023,3.459398458,3.475953211,10547.06220254,1606.82000000,8940.24220254,10597.53456556,1585.26000000,9012.27456556,60.04369696,1664.51317990,57.69317990,1642.17906397,56.91906397
S16_XY_0.2,000231.jpg,23.220600,10098,0.0775012038,0.08098098089,-0.001047109626,1607.82000000,1586.76000000,59.09102536,56.85909711,58.00727414,0.1347256633,3.484169592,3.502882022,10622.58478216,1607.82000000,9014.76478216,10679.63549888,1586.76000000,9092.87549888,60.19541569,1668.46994078,60.64994078,1646.61551867,59.85551867
S16_XY_0.2,000232.jpg,23.321100,10098,0.07798706496,0.08149550396,-0.001049913943,1609.32000000,1588.76000000,59.14615376,56.93076403,58.07016165,0.1357002114,3.506228911,3.524925245,10689.83953972,1609.32000000,9080.51953972,10746.84118231,1588.76000000,9158.08118231,60.32369265,1671.77294320,62.45294320,1650.41507049,61.65507049
S16_XY_0.2,000233.jpg,23.421600,10098,0.07853410042,0.08208913131,-0.001044537532,1609.82000000,1589.76000000,59.16452989,56.96659748,58.09675435,0.1368299345,3.531519128,3.549918304,10766.94470694,1609.82000000,9157.12470694,10823.04037005,1589.76000000,9233.28037005,60.47239485,1675.64731911,65.82731911,1654.76704354,65.00704354
S16_XY_0.2,000234.jpg,23.522100,10098,0.07897375302,0.08257389602,-0.001020095563,1611.32000000,1590.26000000,59.21965829,56.98451421,58.13432143,0.1377392222,3.552087609,3.570098591,10829.65417844,1611.32000000,9218.33417844,10884.56630929,1590.26000000,9294.30630929,60.59208178,1679.44220926,68.12220926,1657.49184997,67.23184997
S16_XY_0.2,000235.jpg,23.622700,10098,0.07944931224,0.08311114547,-0.001096560705,1612.82000000,1591.76000000,59.27478668,57.03826440,58.18877028,0.1387307796,3.574744166,3.592084025,10898.72980376,1612.82000000,9285.90980376,10951.59580762,1591.76000000,9359.83580762,60.72259763,1683.05017336,70.23017336,1661.07311662,69.31311662
S16_XY_0.2,000236.jpg,23.723200,10098,0.07996693553,0.08360078283,-0.001078530006,1613.82000000,1592.76000000,59.31153895,57.07409786,58.22506952,0.1397226933,3.596392677,3.614855627,10964.73208703,1613.82000000,9350.91208703,11021.02218391,1592.76000000,9428.26218391,60.85316038,1686.66260240,72.84260240,1664.65202228,71.89202228
S16_XY_0.2,000237.jpg,23.823700,10098,0.08048223292,0.08417326599,-0.001014003565,1615.32000000,1594.76000000,59.36666734,57.14576477,58.28795772,0.1407841446,3.620636606,3.638560557,11038.64731432,1615.32000000,9423.32731432,11093.29410539,1594.76000000,9498.53410539,60.99287615,1690.28074674,74.96074674,1668.76663675,74.00663675
S16_XY_0.2,000238.jpg,23.924200,10098,0.08093306427,0.08472826273,-0.001075557833,1616.32000000,1595.76000000,59.40341961,57.18159823,58.32425708,0.1417762724,3.643561474,3.65995911,11108.54096978,1616.32000000,9492.22096978,11158.53431246,1595.76000000,9562.77431246,61.12346708,1693.89354033,77.57354033,1672.34678524,76.58678524
S16_XY_0.2,000239.jpg,24.024700,10098,0.08149839186,0.08522633531,-0.001078778669,1617.32000000,1596.26000000,59.44017187,57.19951496,58.35211687,0.1428279032,3.666043457,3.684382556,11177.08435273,1617.32000000,9559.76435273,11232.99685403,1596.26000000,9636.73685403,61.26189022,1697.96891004,80.64891004,1675.85873689,79.59873689
S16_XY_0.2,000240.jpg,24.125200,10098,0.08203270905,0.0857427963,-0.0009854878194,1618.82000000,1597.76000000,59.49530027,57.25326514,58.40656575,0.1438552527,3.688739456,3.708022912,11246.28023239,1618.82000000,9627.46023239,11305.07190176,1597.76000000,9707.31190176,61.39711727,1701.70733554,82.88733554,1679.56901473,81.80901473
S16_XY_0.2,000241.jpg,24.225800,10098,0.08264395306,0.08633250505,-0.001032719152,1618.94500000,1599.38500000,59.49989430,57.31149451,58.43643520,0.1450436754,3.71466796,3.735053327,11325.33141490,1618.94500000,9706.38641490,11387.48260609,1599.38500000,9788.09760609,61.55354593,1705.30260907,86.35760907,1684.69924143,85.31424143
S16_XY_0.2,000242.jpg,24.326300,10098,0.08315978728,0.08685760448,-0.001133105664,1619.82000000,1599.76000000,59.53205253,57.32493206,58.45974895,0.1460761655,3.737418016,3.758198672,11394.69210387,1619.82000000,9774.87210387,11458.04845788,1599.76000000,9858.28845788,61.68944963,1709.30950094,89.48950094,1688.14125472,88.38125472
S16_XY_0.2,000243.jpg,24.426800,10098,0.08359092236,0.08746506982,-0.001119192018,1621.32000000,1600.76000000,59.58718093,57.36076552,58.50575389,0.1470969368,3.761770269,3.779596558,11468.93759145,1621.32000000,9847.61759145,11523.28663051,1600.76000000,9922.52663051,61.82381083,1713.27047873,91.95047873,1691.54445238,90.78445238
S16_XY_0.2,000244.jpg,24.527300,10098,0.08412158625,0.08800187908,-0.001101919885,1621.82000000,1602.76000000,59.60555706,57.43243243,58.54924935,0.1481458684,3.785067152,3.803366072,11539.96545401,1621.82000000,9918.14545401,11595.75545395,1602.76000000,9992.99545395,61.96187867,1716.35016998,94.53016998,1696.17922978,93.41922978
S16_XY_0.2,000245.jpg,24.627800,10098,0.08462546603,0.0884455207,-0.001124403941,1623.32000000,1603.26000000,59.66068546,57.45034916,58.58679712,0.1490780533,3.805096186,3.825131258,11601.03024987,1623.32000000,9977.71024987,11662.11345883,1603.26000000,10058.85345883,62.08457950,1720.23637635,96.91637635,1698.97874279,95.71874279
S16_XY_0.2,000246.jpg,24.728300,10098,0.08520371816,0.08909081581,-0.001092393147,1624.32000000,1603.76000000,59.69743772,57.46826589,58.61465202,0.1502903317,3.832392927,3.851767218,11684.25293559,1624.32000000,10059.93293559,11743.32154319,1603.76000000,10139.56154319,62.24414821,1724.90002652,100.58002652,1703.06692434,99.30692434
S16_XY_0.2,000247.jpg,24.828800,10098,0.08566163151,0.08969413765,-0.001102872054,1625.32000000,1604.76000000,59.73418998,57.50409935,58.65095140,0.1513376315,3.856931932,3.87398423,11759.06779408,1625.32000000,10133.74779408,11811.05707734,1604.76000000,10206.29707734,62.38200127,1728.71388940,103.39388940,1706.84597566,102.08597566
S16_XY_0.2,000248.jpg,24.929400,10098,0.08621685027,0.09011003317,-0.001153819073,1626.46062500,1606.26000000,59.77611054,57.55784953,58.69842466,0.1522886723,3.876692032,3.897078691,11819.31266347,1626.46062500,10192.85203847,11881.46779422,1606.26000000,10275.20779422,62.50718403,1731.99662829,105.53600329,1710.48524717,104.22524717
S16_XY_0.2,000249.jpg,25.029900,10098,0.08671901901,0.090679143,-0.001105347693,1627.32000000,1607.76000000,59.80769451,57.61159972,58.74044423,0.1533423687,3.900673277,3.92031621,11892.42701848,1627.32000000,10265.10701848,11952.31466540,1607.76000000,10344.55466540,62.64587906,1735.51448641,108.19448641,1714.65401438,106.89401438
S16_XY_0.2,000250.jpg,25.130400,10098,0.08720519826,0.09121695356,-0.001125539612,1627.32000000,1607.76000000,59.80769451,57.61159972,58.74044423,0.1543667882,3.923473692,3.942653346,11961.94124030,1627.32000000,10334.62124030,12020.41643695,1607.76000000,10412.65643695,62.78072045,1739.25007427,111.93007427,1718.34470136,110.58470136
S16_XY_0.2,000251.jpg,25.230900,10098,0.08771491899,0.09181296593,-0.001096474351,1628.82000000,1608.76000000,59.86282291,57.64743318,58.78644431,0.1554539993,3.948396382,3.966463712,12037.92588344,1628.82000000,10409.10588344,12093.00981024,1608.76000000,10484.24981024,62.92382692,1743.45614797,114.63614797,1721.98432768,113.22432768
S16_XY_0.2,000252.jpg,25.331400,10098,0.08831218697,0.09220913151,-0.001101128639,1629.32000000,1609.76000000,59.88119904,57.68326664,58.81304343,0.1564350304,3.968031055,3.990683395,12097.78834863,1629.32000000,10468.46834863,12166.85111732,1609.76000000,10557.09111732,63.05295722,1746.77993628,117.45993628,1725.80982878,116.04982878
S16_XY_0.2,000253.jpg,25.431900,10098,0.08876591711,0.0929381532,-0.001153968112,1629.82000000,1610.76000000,59.89957517,57.71910009,58.83964689,0.1576088931,3.996500253,4.014295279,12184.58563568,1629.82000000,10554.76563568,12238.83935872,1610.76000000,10628.07935872,63.20746939,1750.80584598,120.98584598,1730.33097180,119.57097180
S16_XY_0.2,000254.jpg,25.532500,10098,0.08943934433,0.09337812904,-0.001062690038,1630.82000000,1611.26000000,59.93632744,57.73701682,58.86749283,0.1587085664,4.018426277,4.041521617,12251.43400341,1630.82000000,10620.61400341,12321.84739916,1611.26000000,10710.58739916,63.35221623,1755.06134703,124.24134703,1734.01120051,122.75120051
S16_XY_0.2,000255.jpg,25.633000,10098,0.08991293791,0.09394571826,-0.001159417409,1631.32000000,1612.26000000,59.95470357,57.77285028,58.89409645,0.1597400813,4.042020102,4.063812685,12323.36718500,1631.32000000,10692.04718500,12389.80871554,1612.26000000,10777.54871554,63.48799156,1758.56726971,127.24726971,1738.02053936,125.76053936
S16_XY_0.2,000256.jpg,25.733500,10098,0.09036140147,0.09447464557,-0.001136162507,1632.32000000,1613.26000000,59.99145583,57.80868374,58.93039616,0.160702792,4.064091456,4.084816886,12390.65863735,1632.32000000,10758.33863735,12453.84661638,1613.26000000,10840.58661638,63.61471040,1762.07137318,129.75137318,1741.49631414,128.23631414
S16_XY_0.2,000257.jpg,25.834000,10098,0.09092068618,0.09505339741,-0.001186638047,152.32000000,126.26000000,5.59810488,4.52433235,5.14593766,0.1839161744,4.089056127,4.110026574,12466.77127433,152.32000000,12314.45127433,12530.70626386,126.26000000,12404.44626386,,0.00000000,-152.32000000,0.00000000,-126.26000000
