Repository: P20230101/ultimate-brain-wiki

# 终极大脑 Wiki

这是一个从零搭建的中文 LLM Wiki / 第二大脑仓库。它把原始资料、编译后的知识页和维护协议分开，让 Obsidian 作为阅读与导航环境，让 LLM 作为维护者持续更新知识结构。

## 在线入口

GitHub Pages 启用后，入口页为 `index.md` 渲染出的站点首页。

## 结构

```text
.
├── AGENTS.md          # LLM 维护协议
├── index.md           # 内容索引与首页
├── log.md             # 追加式工作日志
├── raw/               # 原始资料，不可变
├── wiki/              # 编译后的知识页
└── schema/            # 模板与处理规范
```

## 使用方式

1. 把新资料放入 `raw/`。
2. 让 LLM 按 `AGENTS.md` 的 ingest 流程处理。
3. 在 Obsidian 中阅读 `index.md`、`log.md` 和 `wiki/` 页面。
4. 周期性运行 lint，检查矛盾、孤页、缺失来源和长期未验证问题。

# PA12 自建 VFM 输出

本目录是 PA12 VFM 的自建主路径。它使用已经完成时间同步的 DIC 全场—Press 合并数据，不修改原始 JPG、DAT、XLS；MatchID 文件仅保留为历史格式、方向和载荷审计证据。

## 当前方法

1. 双轴十字试样和单轴长条试样均可进入自建 VFM 计算；单轴 Job Polygon 已接入，但实际厚度、有效宽度、标距、积分域和外功未独立确认，因此单轴结果强制保持复核状态。
2. 旋转后的 DIC 坐标中，机器 X 方向使用 `Eyy` 和竖直边界长度，机器 Y 方向使用 `Exx` 和水平边界长度。
3. `X=(X1_Press+X2_Press)/2`，`Y=(Y1_Press+Y2_Press)/2`；中心厚度使用 1 mm，外围 3 mm 仅作记录。
4. 虚功积分前将旋转后 DIC 应变映射到机器轴：机器 X 使用 `Eyy`，机器 Y 使用 `Exx`。阶段 1 当前固定工作假设 `ν=0.375`，在参考场点坐标集合审计后，用 ROI 内当前帧相邻完整网格单元拆分成两个三角形的逐点积分和加载初期内外虚功计算条件 `E`。真实 Job Polygon 使用 Polygon 内三角形；缺失单元不补足，矩形均值法只保留作回归基线。
5. 阶段 2 固定阶段 1 的条件 `E、ν`，用平面应力等效应力和 DIC 应变计算约化候选 `Y、H`，并导出 Linear、Ludwik、Swift、通用 Voce I/II 对比。此结果不是 MatchID 内部 J2 求解的复刻。

## 输出

每个实验目录包含：

- `内外虚功.csv/.png`：实验外功、阶段 1 内功和阶段 2 本构内功；
- `模型对比.csv`：等效塑性应变、等效应力和五类通用硬化模型；
- `应力空间.csv/.png`：双轴应力状态；
- `参数收敛.csv/.png`：累计拟合得到的 E、Y、H 稳定性；
- `结果.json`：机器可读的阶段状态、参数、质量门槛和限制。

汇总文件位于 `汇总/`。`SELF_VFM_CANDIDATE` 只是当前数据门槛下的候选结果，不等于论文最终材料参数；单轴阶段 B 复核见 [PA12自建VFM阶段B单轴Polygon复核](汇总/PA12自建VFM阶段B单轴Polygon复核.md)。

逐帧 CSV 还记录积分面积、矩形面积比、积分方法、有效三角形数、排除点数、逐点系数与均值基线系数。面积比低于配置中的 `0.95` 时自动标记为复核，程序不补足缺失面积。参考帧与当前帧没有稳定点 ID 时，程序按坐标集合审计并按匹配坐标扣除参考应变；交集不足时直接阻断该帧。

阶段 F 的 E–ν 剖面显示现有等双轴数据不能把 `ν=0.375` 作为已识别值；当前所有 E/Y/H 仅为固定 ν 条件候选。阶段 G 的 S22 横向应变关系仍因单轴轴向映射和弹性窗口未确认而不能作为独立 ν。阶段 H 从归档 STEP 确认 `tc1000` 中心平坦区尺寸为 `28.01×28.01 mm`，但 S16 实物—STEP 对应和 ROI 亚像素位置注册尚未证明，纵向单侧容差约 `0.59 pixel`。正式识别前须补独立 ν 约束、真实 ROI/厚度边界证据，并通过跨实验稳定性与留出门槛。阶段 B–H 的当前结论见[阶段 C](汇总/PA12自建VFM阶段C等双轴虚功与稳定性门槛.md)、[阶段 D](汇总/PA12自建VFM阶段D双口径残差与稳定性比较.md)、[阶段 E](汇总/PA12自建VFM阶段E S19单轴准入复核.md)、[阶段 F](汇总/PA12自建VFM阶段F泊松比可辨识性.md)、[阶段 G](汇总/PA12自建VFM阶段G S22单轴横向应变诊断.md)、[阶段 H](汇总/PA12自建VFM阶段H双轴ROI与厚度几何门槛.md)。

## 复现

```powershell
python tools/run_pa12_self_vfm.py --batch-config configs/pa12_rotated_batch.json --config configs/pa12_self_vfm.json
```

## 重要边界

- S15 的 ROI 与真实 1 mm 厚度过渡边界仍需人工核对。
- 阶段 A 的 S15 重算已完成 284 帧；面积比约 `0.895–0.923`，低于 `0.95` 门槛，因此状态为 `SELF_VFM_REVIEW_REQUIRED`。候选 `E/Y/H` 只用于方法复核，不是最终材料参数。
- 当前正式积分输出实际记录为 `pointwise_triangle`，并记录有效三角形数、积分面积和 ROI 面积比；真实 Polygon 不再使用外接矩形面积作为积分域。
- 阶段 A 已完成四组等双轴批处理：S15/S16/S17/S18 分别为 284/257/12/126 帧；四组面积门槛均未通过，S17 只有 4 个阶段 2 点，四组均保持复核状态。
- 阶段 B 已完成四组单轴 Polygon 复核：S19/S20/S21/S22 分别为 126/63/36/223 帧；四组均因单轴几何门控和面积/拟合问题保持复核。S20 的非正 E 被记录并阻断阶段 2，未取绝对值或补默认值。
- 当前四组等双轴实验的最小面积比低于 `0.95`，因此统一为 `SELF_VFM_REVIEW_REQUIRED`；在确认 DIC 有效场边界或修正 ROI 几何证据前，不得把候选参数作为正式材料参数。
- S23 力数据早于视觉断裂结束，不能补造断裂力。
- S24 是预载释放记录，不是完整拉伸实验。
- Voce I/II 在本目录中是通用文献形式，不声称等同于历史 MatchID 界面同名模型；正式使用前必须核对公式和参数定义。

File: Agents/PA12实验数据处理/VFM自建/实验结果/S17_XY_20/S17_XY_20_内外虚功.csv
实验编号,照片,时间/s,点数,平均exx,平均eyy,平均exy,X向力/N,Y向力/N,边界σx/MPa,边界σy/MPa,等效应力/MPa,等效塑性应变,X虚场系数/N每MPa,Y虚场系数/N每MPa,阶段1内部虚功X/N,阶段1外部虚功X/N,阶段1残差X/N,阶段1内部虚功Y/N,阶段1外部虚功Y/N,阶段1残差Y/N,阶段2模型等效应力/MPa,阶段2内部虚功X/N,阶段2残差X/N,阶段2内部虚功Y/N,阶段2残差Y/N
S17_XY_20,000003.jpg,0.050000,10403,0,0,0,0.00000000,0.00000000,0.00000000,0.00000000,0.00000000,0,0,0,0.00000000,0.00000000,0.00000000,0.00000000,0.00000000,0.00000000,,0.00000000,0.00000000,0.00000000,0.00000000
S17_XY_20,000004.jpg,0.070300,10403,0.000907775161,0.0009707149861,4.061712967e-05,293.95000000,285.95000000,10.63547881,10.18487571,10.41748880,0.001002743019,0.04216767726,0.04154972734,190.57805733,293.95000000,-103.37194267,187.78521450,285.95000000,-98.16478550,,0.00000000,-293.95000000,0.00000000,-285.95000000
S17_XY_20,000005.jpg,0.090500,10403,0.002207475536,0.002246063828,2.249043545e-05,420.95000000,415.95000000,15.23049773,14.81517416,15.02714111,0.0003039425663,0.09885958806,0.09963589279,446.79881526,420.95000000,25.84881526,450.30734735,415.95000000,34.35734735,,0.00000000,-420.95000000,0.00000000,-415.95000000
S17_XY_20,000006.jpg,0.110800,10403,0.003176383351,0.003525128809,-1.273392291e-05,680.45000000,666.95000000,24.61953243,23.75521194,24.19895164,5.300365823e-05,0.1516814943,0.1469605303,685.52897357,680.45000000,5.07897357,664.19243814,666.95000000,-2.75756186,,0.00000000,-680.45000000,0.00000000,-666.95000000
S17_XY_20,000007.jpg,0.131100,10403,0.004445853504,0.004838833413,-2.52366625e-05,941.95000000,917.95000000,34.08092964,32.69524971,33.40964852,6.042472389e-05,0.2092423852,0.2045289774,945.67711303,941.95000000,3.72711303,924.37472783,917.95000000,6.42472783,,0.00000000,-941.95000000,0.00000000,-917.95000000
S17_XY_20,000008.jpg,0.151400,10403,0.005633616168,0.006098038931,-5.983456695e-05,1186.95000000,1157.45000000,42.94533621,41.22568417,42.11185190,0.0001197606469,0.2640650819,0.2587603397,1193.44990285,1186.95000000,6.49990285,1169.47496409,1157.45000000,12.02496409,,0.00000000,-1186.95000000,0.00000000,-1157.45000000
S17_XY_20,000009.jpg,0.171600,10403,0.006942581082,0.007405745266,-0.0001232837643,1409.95000000,1379.45000000,51.01375524,49.13280921,50.09977107,0.0005228930584,0.3219093869,0.3175456014,1454.87894017,1409.95000000,44.92894017,1435.15668313,1379.45000000,55.70668313,,0.00000000,-1409.95000000,0.00000000,-1379.45000000
S17_XY_20,000010.jpg,0.191900,10403,0.008213196866,0.008789140152,-0.0002163801788,1607.45000000,1569.95000000,58.15955237,55.91797733,57.07178979,0.001253382084,0.3817254254,0.3760052745,1725.21928499,1607.45000000,117.76928499,1699.36689492,1569.95000000,129.41689492,,0.00000000,-1607.45000000,0.00000000,-1569.95000000
S17_XY_20,000011.jpg,0.212200,10403,0.009638071037,0.01027980631,-0.0002381956166,1698.58636400,1658.31363600,61.45698006,59.06528507,60.29671842,0.003262996855,0.44685188,0.4408188131,2019.56021145,1698.58636400,320.97384745,1992.29358848,1658.31363600,333.97995248,,0.00000000,-1698.58636400,0.00000000,-1658.31363600
S17_XY_20,000012.jpg,0.232500,10403,0.01123877084,0.01199027002,-0.0003266532731,1634.45000000,1589.45000000,59.13644616,56.61252209,57.91574533,0.007232111428,0.5211678548,0.5140694187,2355.43344495,1634.45000000,720.98344495,2323.35185437,1589.45000000,733.90185437,,0.00000000,-1634.45000000,0.00000000,-1589.45000000
S17_XY_20,000013.jpg,0.252700,10403,0.01283761751,0.01374303163,-0.0003276748053,943.95000000,889.45000000,34.15329215,31.68014582,32.98632638,0.01748094483,0.5968218357,0.5877776876,2697.35383634,943.95000000,1753.40383634,2656.47854315,889.45000000,1767.02854315,,0.00000000,-943.95000000,0.00000000,-889.45000000
S17_XY_20,000014.jpg,0.273000,10403,0.01476198731,0.01587757205,-0.0003709255984,190.95000000,159.45000000,6.90880993,5.67923914,6.38346521,0.02890511828,0.6886802911,0.6767981532,3112.51082654,190.95000000,2921.56082654,3058.80915531,159.45000000,2899.35915531,,0.00000000,-190.95000000,0.00000000,-159.45000000

File: Agents/PA12实验数据处理/VFM自建/实验结果/S17_XY_20/S17_XY_20_模型对比.csv
照片,时间/s,等效塑性应变,等效应力/MPa,Linear模型应力/MPa,Ludwik模型应力/MPa,Swift模型应力/MPa,Voce I（通用）模型应力/MPa,Voce II（通用）模型应力/MPa
000003.jpg,0.050000,0,0.00000000,,,,,
000004.jpg,0.070300,0.0007276341018,10.41748880,,,,,
000005.jpg,0.090500,0.0006979356394,15.02714111,,,,,
000006.jpg,0.110800,0.0006551593913,24.19895164,,,,,
000007.jpg,0.131100,0.0009342587017,33.40964852,,,,,
000008.jpg,0.151400,0.001207369494,42.11185190,,,,,
000009.jpg,0.171600,0.001829994441,50.09977107,,,,,
000010.jpg,0.191900,0.002747494494,57.07178979,,,,,
000011.jpg,0.212200,0.004853391186,60.29671842,,,,,
000012.jpg,0.232500,0.008761870175,57.91574533,,,,,
000013.jpg,0.252700,0.01835199989,32.98632638,,,,,
000014.jpg,0.273000,0.02907194043,6.38346521,,,,,
