Repository: P20230101/ultimate-brain-wiki

# 终极大脑 Wiki

这是一个从零搭建的中文 LLM Wiki / 第二大脑仓库。它把原始资料、编译后的知识页和维护协议分开，让 Obsidian 作为阅读与导航环境，让 LLM 作为维护者持续更新知识结构。

## 在线入口

GitHub Pages 启用后，入口页为 `index.md` 渲染出的站点首页。

## 结构

```text
.
├── AGENTS.md          # LLM 维护协议
├── index.md           # 内容索引与首页
├── log.md             # 追加式工作日志
├── raw/               # 原始资料，不可变
├── wiki/              # 编译后的知识页
└── schema/            # 模板与处理规范
```

## 使用方式

1. 把新资料放入 `raw/`。
2. 让 LLM 按 `AGENTS.md` 的 ingest 流程处理。
3. 在 Obsidian 中阅读 `index.md`、`log.md` 和 `wiki/` 页面。
4. 周期性运行 lint，检查矛盾、孤页、缺失来源和长期未验证问题。

# PA12 自建 VFM 输出

本目录是 PA12 VFM 的自建主路径。它使用已经完成时间同步的 DIC 全场—Press 合并数据，不修改原始 JPG、DAT、XLS；MatchID 文件仅保留为历史格式、方向和载荷审计证据。

## 当前方法

1. 双轴十字试样和单轴长条试样均可进入自建 VFM 计算；单轴 Job Polygon 已接入，但实际厚度、有效宽度、标距、积分域和外功未独立确认，因此单轴结果强制保持复核状态。
2. 旋转后的 DIC 坐标中，机器 X 方向使用 `Eyy` 和竖直边界长度，机器 Y 方向使用 `Exx` 和水平边界长度。
3. `X=(X1_Press+X2_Press)/2`，`Y=(Y1_Press+Y2_Press)/2`；中心厚度使用 1 mm，外围 3 mm 仅作记录。
4. 虚功积分前将旋转后 DIC 应变映射到机器轴：机器 X 使用 `Eyy`，机器 Y 使用 `Exx`。阶段 1 当前固定工作假设 `ν=0.375`，在参考场点坐标集合审计后，用 ROI 内当前帧相邻完整网格单元拆分成两个三角形的逐点积分和加载初期内外虚功计算条件 `E`。真实 Job Polygon 使用 Polygon 内三角形；缺失单元不补足，矩形均值法只保留作回归基线。
5. 阶段 2 固定阶段 1 的条件 `E、ν`，用平面应力等效应力和 DIC 应变计算约化候选 `Y、H`，并导出 Linear、Ludwik、Swift、通用 Voce I/II 对比。此结果不是 MatchID 内部 J2 求解的复刻。

## 输出

每个实验目录包含：

- `内外虚功.csv/.png`：实验外功、阶段 1 内功和阶段 2 本构内功；
- `模型对比.csv`：等效塑性应变、等效应力和五类通用硬化模型；
- `应力空间.csv/.png`：双轴应力状态；
- `参数收敛.csv/.png`：累计拟合得到的 E、Y、H 稳定性；
- `结果.json`：机器可读的阶段状态、参数、质量门槛和限制。

汇总文件位于 `汇总/`。`SELF_VFM_CANDIDATE` 只是当前数据门槛下的候选结果，不等于论文最终材料参数；单轴阶段 B 复核见 [PA12自建VFM阶段B单轴Polygon复核](汇总/PA12自建VFM阶段B单轴Polygon复核.md)。

逐帧 CSV 还记录积分面积、矩形面积比、积分方法、有效三角形数、排除点数、逐点系数与均值基线系数。面积比低于配置中的 `0.95` 时自动标记为复核，程序不补足缺失面积。参考帧与当前帧没有稳定点 ID 时，程序按坐标集合审计并按匹配坐标扣除参考应变；交集不足时直接阻断该帧。

阶段 F 的 E–ν 剖面显示现有等双轴数据不能把 `ν=0.375` 作为已识别值；当前所有 E/Y/H 仅为固定 ν 条件候选。阶段 G 的 S22 横向应变关系仍因单轴轴向映射和弹性窗口未确认而不能作为独立 ν。阶段 H 从归档 STEP 确认 `tc1000` 中心平坦区尺寸为 `28.01×28.01 mm`，但 S16 实物—STEP 对应和 ROI 亚像素位置注册尚未证明，纵向单侧容差约 `0.59 pixel`。正式识别前须补独立 ν 约束、真实 ROI/厚度边界证据，并通过跨实验稳定性与留出门槛。阶段 B–H 的当前结论见[阶段 C](汇总/PA12自建VFM阶段C等双轴虚功与稳定性门槛.md)、[阶段 D](汇总/PA12自建VFM阶段D双口径残差与稳定性比较.md)、[阶段 E](汇总/PA12自建VFM阶段E S19单轴准入复核.md)、[阶段 F](汇总/PA12自建VFM阶段F泊松比可辨识性.md)、[阶段 G](汇总/PA12自建VFM阶段G S22单轴横向应变诊断.md)、[阶段 H](汇总/PA12自建VFM阶段H双轴ROI与厚度几何门槛.md)。

## 复现

```powershell
python tools/run_pa12_self_vfm.py --batch-config configs/pa12_rotated_batch.json --config configs/pa12_self_vfm.json
```

## 重要边界

- S15 的 ROI 与真实 1 mm 厚度过渡边界仍需人工核对。
- 阶段 A 的 S15 重算已完成 284 帧；面积比约 `0.895–0.923`，低于 `0.95` 门槛，因此状态为 `SELF_VFM_REVIEW_REQUIRED`。候选 `E/Y/H` 只用于方法复核，不是最终材料参数。
- 当前正式积分输出实际记录为 `pointwise_triangle`，并记录有效三角形数、积分面积和 ROI 面积比；真实 Polygon 不再使用外接矩形面积作为积分域。
- 阶段 A 已完成四组等双轴批处理：S15/S16/S17/S18 分别为 284/257/12/126 帧；四组面积门槛均未通过，S17 只有 4 个阶段 2 点，四组均保持复核状态。
- 阶段 B 已完成四组单轴 Polygon 复核：S19/S20/S21/S22 分别为 126/63/36/223 帧；四组均因单轴几何门控和面积/拟合问题保持复核。S20 的非正 E 被记录并阻断阶段 2，未取绝对值或补默认值。
- 当前四组等双轴实验的最小面积比低于 `0.95`，因此统一为 `SELF_VFM_REVIEW_REQUIRED`；在确认 DIC 有效场边界或修正 ROI 几何证据前，不得把候选参数作为正式材料参数。
- S23 力数据早于视觉断裂结束，不能补造断裂力。
- S24 是预载释放记录，不是完整拉伸实验。
- Voce I/II 在本目录中是通用文献形式，不声称等同于历史 MatchID 界面同名模型；正式使用前必须核对公式和参数定义。

File: Agents/PA12实验数据处理/VFM自建/实验结果/S18_XY_2/S18_XY_2_参数收敛.csv
样本末帧,E/MPa,虚功均方根残差/N,样本点数,Y/MPa,H/MPa,拟合均方根残差/MPa
000005.jpg,4004.726186251199,4.859447854882193,4,,,
000006.jpg,4610.877389408999,7.6278134609598025,6,,,
000007.jpg,4459.005957540896,7.0894750332041,8,,,
000008.jpg,4360.167277429199,7.3793449610814,10,,,
000009.jpg,4276.685426755719,7.312923623384773,12,,,
000010.jpg,4290.79914102581,6.857682719582432,14,,,
000011.jpg,4397.64541740921,8.066555421039501,16,,,
000012.jpg,4446.898071052437,8.05132036762136,18,,,
000013.jpg,4424.078919071541,7.754327072414116,20,,,
000014.jpg,4449.038045053014,7.626907291058335,22,,,
000015.jpg,4477.853828602561,7.727442849135021,24,,,
000016.jpg,4509.443964800653,7.949216170088002,26,,,
000017.jpg,4535.613518139299,8.085044709262442,28,,,
000018.jpg,4578.717288766623,9.178196954789717,30,,,
000019.jpg,4586.839788153216,8.941995253677335,32,,,
000020.jpg,4577.065493044682,8.781172000470667,34,,,
000021.jpg,4582.639606216624,8.573274631191335,36,,,
000022.jpg,4596.844870880767,8.69296138249345,38,,,
000023.jpg,4614.378769958304,9.01572872317901,40,,,
000024.jpg,4614.647076419425,8.856658121054293,42,,,
000025.jpg,4611.582807869811,8.792186506116787,44,,,
000026.jpg,4608.697251921757,8.714649327956627,46,,,
000027.jpg,4613.552190285437,8.749173566377111,48,,,
000028.jpg,4616.488516160343,8.614268625877767,50,,,
000029.jpg,4624.112318596818,8.982148868589782,52,,,
000030.jpg,4619.912017663699,8.973102907610489,54,,,
000031.jpg,4618.926302928102,9.005905353053864,56,,,
000032.jpg,4618.48960557499,8.971195146296848,58,,,
000033.jpg,4615.781512580747,9.03851445658069,60,,,
000034.jpg,4613.866107688374,9.050266943725426,62,,,
000035.jpg,4612.725445652899,9.027508358095325,64,,,
000036.jpg,4606.810141584899,9.313460723477377,66,,,
000034.jpg,,,2,-22.042521428125617,50351.47572711693,7.105427357601002e-15
000035.jpg,,,3,-25.360254406013247,53563.53472567959,0.031171113818570958
000036.jpg,,,4,18.62753349886441,11419.547896812113,0.5284918154614624
000037.jpg,,,5,18.004256591774954,12009.492597275685,0.4750880220231227
000038.jpg,,,6,18.799928854607792,11275.427545278313,0.4413171794383753
000039.jpg,,,7,18.556189518518657,11496.921284568214,0.41057359614571715
000040.jpg,,,8,17.449435989107563,12503.05536367326,0.4819470193298763
000041.jpg,,,9,18.38606940301425,11691.751404460227,0.4965801728677292
000042.jpg,,,10,19.116966289643543,11073.522258159426,0.5062971044835195
000043.jpg,,,11,19.53647911921632,10725.600747214241,0.5001598505612086
000044.jpg,,,12,19.58637292376067,10684.812799202919,0.47925872360567345
000045.jpg,,,13,19.597129118929573,10676.196286872979,0.46048122345431325
000046.jpg,,,14,19.279819951221086,10929.686659189,0.4776145903905442
000047.jpg,,,15,19.8930153985376,10464.733099156481,0.5437974605862551
000048.jpg,,,16,20.084837197236297,10320.54002441166,0.5379451150696368
000049.jpg,,,17,20.734094709071016,9851.810334041262,0.6289890439956282
000050.jpg,,,18,21.068273337890307,9613.273313145191,0.6483257320996078
000051.jpg,,,19,21.145624440693798,9558.388953503772,0.6338607069380835
000052.jpg,,,20,21.61999830194287,9235.034616395384,0.7078825485282322
000053.jpg,,,21,22.325043095092,8770.593544722882,0.8592265984962761
000054.jpg,,,22,22.72928841071093,8506.712431909351,0.9080162528548004
000055.jpg,,,23,23.478978765475055,8038.0690846186,1.0740924227095112
000056.jpg,,,24,23.864706524113863,7797.8228065168005,1.11761162803299
000057.jpg,,,25,24.318622663130604,7523.0823943143605,1.1872783463940049
000058.jpg,,,26,24.81679275350264,7228.577871506943,1.2810837698039366
000059.jpg,,,27,25.297112095812466,6951.279792444622,1.3704549414671294
000060.jpg,,,28,25.701716727186557,6721.852913277145,1.4355557128437353
000061.jpg,,,29,26.045318565226317,6530.324689087231,1.4835765102165397
000062.jpg,,,30,26.525300059746428,6272.971462724312,1.5862571492978785
000063.jpg,,,31,27.000412599822674,6023.845596714657,1.691922158558236
000064.jpg,,,32,27.446658244824096,5794.619070649134,1.7891114391468466
000065.jpg,,,33,27.9164593610913,5559.982755136681,1.897997600812092
000066.jpg,,,34,28.321053906877072,5361.221782760003,1.981921405495973
000067.jpg,,,35,28.756104258121375,5153.574750371689,2.0816150199979075
000068.jpg,,,36,29.19756121168019,4948.1303749409835,2.1871524639395865
000069.jpg,,,37,29.56499469610859,4778.881967036022,2.2656104329498143
000070.jpg,,,38,30.018019649946233,4578.196481089707,2.38410331235825
000071.jpg,,,39,30.422412860974955,4402.021463018107,2.482439244582792
000072.jpg,,,40,30.871982385338725,4212.459356045167,2.603279994588632
000073.jpg,,,41,31.314912277711763,4030.095678355047,2.722752555425701
000074.jpg,,,42,31.785367408688057,3842.1144426269393,2.8567156841503154
000075.jpg,,,43,32.234122125774455,3666.594169266619,2.9820235831371944
000076.jpg,,,44,32.65007364195921,3507.033665054637,3.092961750380085
000077.jpg,,,45,33.08119057076002,3346.357312920754,3.2122365171581158
000078.jpg,,,46,33.484171841697695,3199.1045735766315,3.319606780071302
000079.jpg,,,47,33.89426525679806,3053.33199823108,3.4313431820915277
000080.jpg,,,48,34.28809039119189,2916.358043354375,3.5370076359801605
000081.jpg,,,49,34.68770069878544,2781.1998421836056,3.6458985222623195
000082.jpg,,,50,35.064245468524305,2656.4496091423184,3.7447170796622333
000083.jpg,,,51,35.41000562638281,2543.8728515186135,3.8305281608417636
000084.jpg,,,52,35.76367277885403,2431.9876945055603,3.9205528020491625
000085.jpg,,,53,36.10099521287895,2327.517772467165,4.003961461714864
000086.jpg,,,54,36.422589448177185,2229.9636798553975,4.081279834154219
000087.jpg,,,55,36.74253549630772,2135.400563176924,4.158224557729643
000088.jpg,,,56,37.046744184129906,2047.3443655621031,4.228598952485527
000089.jpg,,,57,37.33322684246937,1966.0103484526628,4.291728215138418
000090.jpg,,,58,37.60869985045715,1889.457342655172,4.350672758134068
000091.jpg,,,59,37.873368827707964,1817.4075672647352,4.405806233648733
000092.jpg,,,60,38.12472104977607,1750.300775168922,4.455770878778375
000093.jpg,,,61,38.365618289204974,1687.2791897506847,4.501791002394634
000094.jpg,,,62,38.6015111110841,1626.9710000381247,4.546038915621306
000095.jpg,,,63,38.82854860815354,1570.0996269310103,4.587054157476807
000096.jpg,,,64,39.04281705825851,1517.3584180584737,4.6233100803885385
000097.jpg,,,65,39.25480166393088,1466.3601273833854,4.659278735600832
000098.jpg,,,66,39.462199687653296,1417.5630626392026,4.693586097478601
000099.jpg,,,67,39.6576929352498,1372.323197796999,4.7235354365789535
000100.jpg,,,68,39.85602396284004,1327.6168235258924,4.754958905111595
000101.jpg,,,69,40.051047156264154,1284.606136323801,4.785457973132206
000102.jpg,,,70,40.228708648344885,1245.845193550897,4.809649594684962
000103.jpg,,,71,40.403380647111085,1208.5405428396052,4.833016805470868
000104.jpg,,,72,40.57882499150911,1171.9577753017616,4.857071594653805
000105.jpg,,,73,40.7540021055397,1136.271229360976,4.881307024362655
000106.jpg,,,74,40.921776227583564,1102.6655650725895,4.903101271650035
000107.jpg,,,75,41.0839215334156,1070.775668576114,4.923021935166336
000108.jpg,,,76,41.24596146662326,1039.5999776415897,4.943428106311135
000109.jpg,,,77,41.408820605003406,1009.0045167528529,4.964305070454079
000110.jpg,,,78,41.56615901377385,979.9517362146719,4.98349735654396
000111.jpg,,,79,41.72380671034179,951.4954558134484,5.003074684557646
000112.jpg,,,80,41.87726836779518,924.284791379076,5.021509433438658
000113.jpg,,,81,42.03165153545845,897.5244474151566,5.040641047089917
000114.jpg,,,82,42.183785345319336,871.673413689022,5.059181803320935
000115.jpg,,,83,42.3303218261695,847.1786804879038,5.075886316608733
000116.jpg,,,84,42.47556056882869,823.3952278467292,5.092309686115003
000117.jpg,,,85,42.6215494570834,800.0121024563542,5.10931445991595
000118.jpg,,,86,42.76727773080901,777.1534227412532,5.1265561529992745
000119.jpg,,,87,42.91396015660348,754.6436008716469,5.144511128286366
000120.jpg,,,88,43.057219739539704,733.0486029450524,5.1614248355436745
000121.jpg,,,89,43.199266764007454,712.064552300128,5.178052683451069
000122.jpg,,,90,43.34283690062402,691.3285768195367,5.195500957394883
000123.jpg,,,91,43.484638319485015,671.232986425094,5.212596099722209
000124.jpg,,,92,43.62718439710983,651.4616893109722,5.230249227871663
000125.jpg,,,93,43.76825969545511,632.268653131508,5.247603003498378

File: Agents/PA12实验数据处理/VFM自建/实验结果/S18_XY_2/S18_XY_2_应力空间.csv
照片,时间/s,σx/MPa,σy/MPa,等效应力/MPa
000003.jpg,0.050000,0.00000000,0.00000000,0.00000000
000004.jpg,0.070000,0.72322114,0.74241563,0.73300689
000005.jpg,0.090000,1.72980519,1.69518858,1.71275927
000006.jpg,0.110100,2.77437354,2.74137064,2.75802019
000007.jpg,0.130100,3.87591835,3.82491635,3.85067068
000008.jpg,0.150100,4.38870645,4.36668920,4.37773935
000009.jpg,0.170100,5.54722771,5.46891674,5.50848973
000010.jpg,0.190200,6.66776467,6.60850791,6.63833465
000011.jpg,0.210200,7.82628593,7.71073544,7.76915518
000012.jpg,0.230200,8.98480719,8.83164480,8.90921345
000013.jpg,0.250200,9.66244717,9.49372859,9.57920231
000014.jpg,0.270300,10.65611655,10.49432700,10.57614994
000015.jpg,0.290300,11.85262212,11.59655453,11.72668535
000016.jpg,0.310300,12.99215123,12.71746389,12.85700849
000017.jpg,0.330300,14.15067249,13.81969142,13.98811909
000018.jpg,0.350400,15.29020160,14.92191895,15.10942689
000019.jpg,0.370400,15.82198185,15.46369180,15.64591393
000020.jpg,0.390400,16.96151096,16.56591933,16.76721548
000021.jpg,0.410400,18.10104007,17.66814686,17.88852232
000022.jpg,0.430500,19.22157703,18.77037440,18.99999424
000023.jpg,0.450500,20.38009829,19.85392010,20.12216953
000024.jpg,0.470500,21.17062762,20.65006465,20.91520535
000025.jpg,0.490500,21.99443120,21.44187502,21.72342430
000026.jpg,0.510600,23.13396031,22.54410255,22.84474350
000027.jpg,0.530600,24.23550511,23.59028462,23.91942250
000028.jpg,0.550600,25.31805777,24.65514850,24.99319753
000029.jpg,0.570600,26.38161827,25.70133056,26.04813781
000030.jpg,0.590600,26.89440637,26.20573977,26.55677082
000031.jpg,0.610700,27.95796687,27.25192184,27.61171540
000032.jpg,0.630700,29.00253522,28.24205843,28.62987285
000033.jpg,0.650700,30.04710358,29.26955867,29.66597440
000034.jpg,0.670700,31.03469547,30.25969527,30.65454376
000035.jpg,0.690800,31.89891435,31.15149075,31.53184703
000036.jpg,0.710800,32.51608331,31.75424107,32.14193448
000037.jpg,0.730800,33.46569091,32.74437767,33.11092742
000038.jpg,0.750800,34.39630635,33.71583244,34.06116771
000039.jpg,0.770900,35.32692179,34.64992357,34.99333460
000040.jpg,0.790900,36.21955292,35.58401470,35.90600246
000041.jpg,0.810900,36.65637241,36.05106026,36.35749570
000042.jpg,0.830900,37.58698785,37.00383321,37.29882972
000043.jpg,0.851000,38.49861114,37.88187887,38.19397967
000044.jpg,0.871000,39.41023443,38.77860635,39.09824704
000045.jpg,0.891000,40.30286557,39.65665201,39.98367550
000046.jpg,0.911000,41.15751240,40.53469767,40.84966610
000047.jpg,0.931100,41.57533974,40.94569777,41.26412176
000048.jpg,0.951100,42.44897872,41.78637979,42.12158810
000049.jpg,0.971100,43.28463340,42.60837998,42.95049972
000050.jpg,0.991100,44.08230378,43.41169835,43.75085583
000051.jpg,1.011200,44.87997416,44.17765307,44.53296737
000052.jpg,1.031200,45.30767742,44.60165572,44.95882445
000053.jpg,1.051200,46.00051112,45.27988060,45.64446253
000054.jpg,1.071200,46.74120504,46.00847168,46.37917967
000055.jpg,1.091200,47.48189896,46.71838094,47.10478111
000056.jpg,1.111300,48.16561643,47.39092655,47.78298164
000057.jpg,1.131300,48.81134959,48.02610852,48.42350437
000058.jpg,1.151300,49.13421617,48.34369950,48.74376574
000059.jpg,1.171300,49.74196503,48.94151782,49.34661066
000060.jpg,1.191400,50.34971389,49.52065432,49.94034558
000061.jpg,1.211400,50.90048629,50.06242718,50.48667380
000062.jpg,1.231400,51.43226654,50.58551821,51.01416312
000063.jpg,1.251400,51.75817187,50.91656011,51.34253966
000064.jpg,1.271500,52.13497616,51.27674564,51.71120257
000065.jpg,1.291500,52.57179565,51.72510939,52.15360734
000066.jpg,1.311500,52.98962299,52.11742766,52.55895326
000067.jpg,1.331500,53.35047388,52.49106411,52.92600240
000068.jpg,1.351600,53.63535615,52.80865509,53.22682086
000069.jpg,1.371600,53.76830122,52.97679150,53.37694793
000070.jpg,1.391600,54.05318349,53.25701884,53.65953121
000071.jpg,1.411600,54.30008147,53.48120071,53.89530704
000072.jpg,1.431700,54.52798729,53.66801893,54.10312930
000073.jpg,1.451700,54.67992451,53.83615533,54.26296026
000074.jpg,1.471700,54.78476118,53.96349064,54.37877741
000075.jpg,1.491700,54.88883818,54.02297356,54.46106843
000076.jpg,1.511800,55.02178324,54.15374632,54.59294075
000077.jpg,1.531800,55.09775185,54.24715543,54.67741602
000078.jpg,1.551800,55.19271260,54.32188272,54.76249087
000079.jpg,1.571800,55.24968906,54.39661001,54.82812721
000080.jpg,1.591800,55.26868121,54.43397366,54.85609058
000081.jpg,1.611900,55.32565767,54.49001912,54.91260726
000082.jpg,1.631900,55.40162628,54.54606459,54.97883839
000083.jpg,1.651900,55.45860273,54.60211006,55.03535509
000084.jpg,1.671900,55.51557919,54.63947370,55.08275220
000085.jpg,1.692000,55.53335584,54.71300536,55.12775862
000086.jpg,1.712000,55.57255564,54.73288282,55.15751287
000087.jpg,1.732000,55.62953210,54.78892829,55.21402955
000088.jpg,1.752000,55.70550070,54.84497375,55.28026077
000089.jpg,1.772100,55.78146931,54.90101922,55.34649683
000090.jpg,1.792100,55.83844577,54.95706469,55.40301353
000091.jpg,1.812100,55.86169216,54.99652070,55.43417025
000092.jpg,1.832100,55.93340653,55.05047380,55.49720804
000093.jpg,1.852200,56.00937513,55.10651927,55.56344895
000094.jpg,1.872200,56.08534374,55.18124656,55.63880456
000095.jpg,1.892200,56.14232020,55.25597385,55.70443597
000096.jpg,1.912200,56.19929665,55.33070114,55.77007213
000097.jpg,1.932300,56.23728096,55.36806478,55.80774993
000098.jpg,1.952300,56.33224172,55.44279207,55.89282499
000099.jpg,1.972300,56.38921817,55.51751936,55.95846112
000100.jpg,1.992300,56.44619463,55.59224666,56.02410197
000101.jpg,2.012400,56.52216323,55.62961030,56.08121401
000102.jpg,2.032400,56.56257853,55.68102268,56.12699314
000103.jpg,2.052400,56.63611614,55.74170124,56.19424742
000104.jpg,2.072400,56.69309260,55.79774670,56.25076413
000105.jpg,2.092400,56.75006906,55.87247399,56.31640019
000106.jpg,2.112500,56.80704551,55.90983764,56.36379754
000107.jpg,2.132500,56.86402197,55.98456493,56.42943358
000108.jpg,2.152500,56.88301412,56.02192857,56.45739652
000109.jpg,2.172500,56.95898273,56.09665586,56.53275210
000110.jpg,2.192600,56.99696703,56.13401951,56.57042989
000111.jpg,2.212600,57.03495133,56.20874680,56.62636976
000112.jpg,2.232600,57.05394348,56.24611044,56.65434671
000113.jpg,2.252600,57.08509061,56.28870500,56.69109326
000114.jpg,2.272700,57.12991209,56.33951956,56.73884489
000115.jpg,2.292700,57.18688855,56.37688320,56.78621879
000116.jpg,2.312700,57.22487285,56.45161049,56.84218651
000117.jpg,2.332700,57.24386500,56.50765596,56.87933397
000118.jpg,2.352800,57.26285716,56.54501961,56.90733407
000119.jpg,2.372800,57.28184931,56.56370143,56.92617287
000120.jpg,2.392800,57.31983361,56.60106507,56.96385047
000121.jpg,2.412800,57.37681007,56.63842872,57.01120569
000122.jpg,2.432900,57.39580222,56.67579236,57.03920567
000123.jpg,2.452900,57.41479437,56.69447419,57.05804447
000124.jpg,2.472900,57.41479437,56.72825092,57.07461961
000125.jpg,2.492900,57.45277867,56.73183783,57.09572207
000126.jpg,2.513000,52.53381135,51.59433663,52.07043076
000127.jpg,2.533000,29.74322915,28.33546754,29.06492898
000128.jpg,2.553000,6.40187454,5.26341669,5.91538837
