Repository: P20230101/ultimate-brain-wiki

# 终极大脑 Wiki

这是一个从零搭建的中文 LLM Wiki / 第二大脑仓库。它把原始资料、编译后的知识页和维护协议分开，让 Obsidian 作为阅读与导航环境，让 LLM 作为维护者持续更新知识结构。

## 在线入口

GitHub Pages 启用后，入口页为 `index.md` 渲染出的站点首页。

## 结构

```text
.
├── AGENTS.md          # LLM 维护协议
├── index.md           # 内容索引与首页
├── log.md             # 追加式工作日志
├── raw/               # 原始资料，不可变
├── wiki/              # 编译后的知识页
└── schema/            # 模板与处理规范
```

## 使用方式

1. 把新资料放入 `raw/`。
2. 让 LLM 按 `AGENTS.md` 的 ingest 流程处理。
3. 在 Obsidian 中阅读 `index.md`、`log.md` 和 `wiki/` 页面。
4. 周期性运行 lint，检查矛盾、孤页、缺失来源和长期未验证问题。

# PA12 自建 VFM 输出

本目录是 PA12 VFM 的自建主路径。它使用已经完成时间同步的 DIC 全场—Press 合并数据，不修改原始 JPG、DAT、XLS；MatchID 文件仅保留为历史格式、方向和载荷审计证据。

## 当前方法

1. 双轴十字试样和单轴长条试样均可进入自建 VFM 计算；单轴 Job Polygon 已接入，但实际厚度、有效宽度、标距、积分域和外功未独立确认，因此单轴结果强制保持复核状态。
2. 旋转后的 DIC 坐标中，机器 X 方向使用 `Eyy` 和竖直边界长度，机器 Y 方向使用 `Exx` 和水平边界长度。
3. `X=(X1_Press+X2_Press)/2`，`Y=(Y1_Press+Y2_Press)/2`；中心厚度使用 1 mm，外围 3 mm 仅作记录。
4. 虚功积分前将旋转后 DIC 应变映射到机器轴：机器 X 使用 `Eyy`，机器 Y 使用 `Exx`。阶段 1 当前固定工作假设 `ν=0.375`，在参考场点坐标集合审计后，用 ROI 内当前帧相邻完整网格单元拆分成两个三角形的逐点积分和加载初期内外虚功计算条件 `E`。真实 Job Polygon 使用 Polygon 内三角形；缺失单元不补足，矩形均值法只保留作回归基线。
5. 阶段 2 固定阶段 1 的条件 `E、ν`，用平面应力等效应力和 DIC 应变计算约化候选 `Y、H`，并导出 Linear、Ludwik、Swift、通用 Voce I/II 对比。此结果不是 MatchID 内部 J2 求解的复刻。

## 输出

每个实验目录包含：

- `内外虚功.csv/.png`：实验外功、阶段 1 内功和阶段 2 本构内功；
- `模型对比.csv`：等效塑性应变、等效应力和五类通用硬化模型；
- `应力空间.csv/.png`：双轴应力状态；
- `参数收敛.csv/.png`：累计拟合得到的 E、Y、H 稳定性；
- `结果.json`：机器可读的阶段状态、参数、质量门槛和限制。

汇总文件位于 `汇总/`。`SELF_VFM_CANDIDATE` 只是当前数据门槛下的候选结果，不等于论文最终材料参数；单轴阶段 B 复核见 [PA12自建VFM阶段B单轴Polygon复核](汇总/PA12自建VFM阶段B单轴Polygon复核.md)。

逐帧 CSV 还记录积分面积、矩形面积比、积分方法、有效三角形数、排除点数、逐点系数与均值基线系数。面积比低于配置中的 `0.95` 时自动标记为复核，程序不补足缺失面积。参考帧与当前帧没有稳定点 ID 时，程序按坐标集合审计并按匹配坐标扣除参考应变；交集不足时直接阻断该帧。

阶段 F 的 E–ν 剖面显示现有等双轴数据不能把 `ν=0.375` 作为已识别值；当前所有 E/Y/H 仅为固定 ν 条件候选。阶段 G 的 S22 横向应变关系仍因单轴轴向映射和弹性窗口未确认而不能作为独立 ν。阶段 H 从归档 STEP 确认 `tc1000` 中心平坦区尺寸为 `28.01×28.01 mm`，但 S16 实物—STEP 对应和 ROI 亚像素位置注册尚未证明，纵向单侧容差约 `0.59 pixel`。正式识别前须补独立 ν 约束、真实 ROI/厚度边界证据，并通过跨实验稳定性与留出门槛。阶段 B–H 的当前结论见[阶段 C](汇总/PA12自建VFM阶段C等双轴虚功与稳定性门槛.md)、[阶段 D](汇总/PA12自建VFM阶段D双口径残差与稳定性比较.md)、[阶段 E](汇总/PA12自建VFM阶段E S19单轴准入复核.md)、[阶段 F](汇总/PA12自建VFM阶段F泊松比可辨识性.md)、[阶段 G](汇总/PA12自建VFM阶段G S22单轴横向应变诊断.md)、[阶段 H](汇总/PA12自建VFM阶段H双轴ROI与厚度几何门槛.md)。

## 复现

```powershell
python tools/run_pa12_self_vfm.py --batch-config configs/pa12_rotated_batch.json --config configs/pa12_self_vfm.json
```

## 重要边界

- S15 的 ROI 与真实 1 mm 厚度过渡边界仍需人工核对。
- 阶段 A 的 S15 重算已完成 284 帧；面积比约 `0.895–0.923`，低于 `0.95` 门槛，因此状态为 `SELF_VFM_REVIEW_REQUIRED`。候选 `E/Y/H` 只用于方法复核，不是最终材料参数。
- 当前正式积分输出实际记录为 `pointwise_triangle`，并记录有效三角形数、积分面积和 ROI 面积比；真实 Polygon 不再使用外接矩形面积作为积分域。
- 阶段 A 已完成四组等双轴批处理：S15/S16/S17/S18 分别为 284/257/12/126 帧；四组面积门槛均未通过，S17 只有 4 个阶段 2 点，四组均保持复核状态。
- 阶段 B 已完成四组单轴 Polygon 复核：S19/S20/S21/S22 分别为 126/63/36/223 帧；四组均因单轴几何门控和面积/拟合问题保持复核。S20 的非正 E 被记录并阻断阶段 2，未取绝对值或补默认值。
- 当前四组等双轴实验的最小面积比低于 `0.95`，因此统一为 `SELF_VFM_REVIEW_REQUIRED`；在确认 DIC 有效场边界或修正 ROI 几何证据前，不得把候选参数作为正式材料参数。
- S23 力数据早于视觉断裂结束，不能补造断裂力。
- S24 是预载释放记录，不是完整拉伸实验。
- Voce I/II 在本目录中是通用文献形式，不声称等同于历史 MatchID 界面同名模型；正式使用前必须核对公式和参数定义。

File: Agents/PA12实验数据处理/VFM自建/实验结果/S18_XY_2/S18_XY_2_内外虚功.csv (part 1 of 2)
实验编号,照片,时间/s,点数,参考帧点数,当前帧点数,匹配点数,参考帧缺失点数,当前帧新增点数,平均exx,平均eyy,平均exy,X向力/N,Y向力/N,边界σx/MPa,边界σy/MPa,等效应力/MPa,等效塑性应变,X虚场系数/N每MPa,Y虚场系数/N每MPa,基线X虚场系数/N每MPa,基线Y虚场系数/N每MPa,积分面积/mm2,面积比,有效三角形数,排除点数,积分方法,基线方法,逐点/基线系数差异X/%,逐点/基线系数差异Y/%,阶段1内部虚功X/N,阶段1外部虚功X/N,阶段1残差X/N,阶段1内部虚功Y/N,阶段1外部虚功Y/N,阶段1残差Y/N,阶段2模型等效应力/MPa,阶段2内部虚功X/N,阶段2残差X/N,阶段2内部虚功Y/N,阶段2残差Y/N
S18_XY_2,000003.jpg,0.050000,9312,9312,9312,9312,0,0,0,0,0,0.00000000,0.00000000,0.00000000,0.00000000,0.00000000,0,0,0,0,0,627.90800238,0.89114716,18240,0,pointwise_triangle,mean_strain_rectangle,,,0.00000000,0.00000000,0.00000000,0.00000000,0.00000000,0.00000000,,0.00000000,0.00000000,0.00000000,0.00000000
S18_XY_2,000004.jpg,0.070000,9312,9312,9312,9312,0,0,0.0002114685361,2.111106807e-05,-4.500458407e-05,19.04000000,19.87000000,0.72322114,0.74241563,0.73300689,0.0001232939451,0.005943262598,0.003113867666,0.003076080765,0.006832432437,627.90800238,0.89114716,18240,0,pointwise_triangle,mean_strain_rectangle,93.20892567,-54.42519637,27.37948241,19.04000000,8.33948241,14.34499714,19.87000000,-5.52500286,,0.00000000,-19.04000000,0.00000000,-19.87000000
S18_XY_2,000005.jpg,0.090000,9312,9312,9312,9312,0,0,0.000354701725,0.0002352312298,-4.619536861e-05,45.54000000,45.37000000,1.72980519,1.69518858,1.71275927,0.0001554148355,0.01198657205,0.01050224787,0.01128104259,0.01379389454,627.90800238,0.89114716,18240,0,pointwise_triangle,mean_strain_rectangle,6.25411572,-23.86306971,55.21986166,45.54000000,9.67986166,48.38186199,45.37000000,3.01186199,,0.00000000,-45.54000000,0.00000000,-45.37000000
S18_XY_2,000006.jpg,0.110100,9312,9312,9312,9312,0,0,0.0004570951109,0.000287464783,-2.028123117e-05,73.04000000,73.37000000,2.77437354,2.74137064,2.75802019,0.0001063029128,0.01553267335,0.01332097252,0.01405749501,0.01759281432,627.90800238,0.89114716,18240,0,pointwise_triangle,mean_strain_rectangle,10.49389193,-24.28174209,71.55607711,73.04000000,-1.48392289,61.36719130,73.37000000,-12.00280870,,0.00000000,-73.04000000,0.00000000,-73.37000000
S18_XY_2,000007.jpg,0.130100,9312,9312,9312,9312,0,0,0.000682211182,0.0005565401553,-4.259977426e-05,102.04000000,102.37000000,3.87591835,3.82491635,3.85067068,0.0002160286957,0.02419806988,0.02263316867,0.02488666168,0.02774621218,627.90800238,0.89114716,18240,0,pointwise_triangle,mean_strain_rectangle,-2.76691107,-18.42789740,111.47591375,102.04000000,9.43591375,104.26671094,102.37000000,1.89671094,,0.00000000,-102.04000000,0.00000000,-102.37000000
S18_XY_2,000008.jpg,0.150100,9312,9312,9312,9312,0,0,0.0008258104412,0.0005976696543,-3.914265312e-05,115.54000000,116.87000000,4.38870645,4.36668920,4.37773935,0.0002755641207,0.02884481301,0.0257755235,0.02779631817,0.03269874657,627.90800238,0.89114716,18240,0,pointwise_triangle,mean_strain_rectangle,3.77206376,-21.17274756,132.88257712,115.54000000,17.34257712,118.74294308,116.87000000,1.87294308,,0.00000000,-115.54000000,0.00000000,-116.87000000
S18_XY_2,000009.jpg,0.170100,9312,9312,9312,9312,0,0,0.00101413085,0.000843186857,-3.434949606e-05,146.04000000,146.37000000,5.54722771,5.46891674,5.50848973,0.0003817889961,0.03614833107,0.03399976383,0.03748107971,0.04143106522,627.90800238,0.89114716,18240,0,pointwise_triangle,mean_strain_rectangle,-3.55579041,-17.93654436,166.52849817,146.04000000,20.48849817,156.63045680,146.37000000,10.26045680,,0.00000000,-146.04000000,0.00000000,-146.37000000
S18_XY_2,000010.jpg,0.190200,9312,9312,9312,9312,0,0,0.001136493735,0.001024843647,-8.736890532e-05,175.54000000,176.87000000,6.66776467,6.60850791,6.63833465,0.0003814063814,0.04127447924,0.04037859837,0.04445177904,0.04736341791,627.90800238,0.89114716,18240,0,pointwise_triangle,mean_strain_rectangle,-7.14774497,-14.74728777,190.14368954,175.54000000,14.60368954,186.01653648,176.87000000,9.14653648,,0.00000000,-175.54000000,0.00000000,-176.87000000
S18_XY_2,000011.jpg,0.210200,9312,9312,9312,9312,0,0,0.001244998765,0.001082534733,-9.778315075e-05,206.04000000,206.37000000,7.82628593,7.71073544,7.76915518,0.0002718880441,0.04528424795,0.04346993778,0.0474656317,0.05141641354,627.90800238,0.89114716,18240,0,pointwise_triangle,mean_strain_rectangle,-4.59571204,-15.45513429,208.61593271,206.04000000,2.57593271,200.25775020,206.37000000,-6.11224980,,0.00000000,-206.04000000,0.00000000,-206.37000000
S18_XY_2,000012.jpg,0.230200,9312,9312,9312,9312,0,0,0.001440633588,0.001294807815,-6.899086547e-05,236.54000000,236.37000000,8.98480719,8.83164480,8.90921345,0.0003462577872,0.05242629756,0.05111178825,0.05621599879,0.05998827656,627.90800238,0.89114716,18240,0,pointwise_triangle,mean_strain_rectangle,-6.74132153,-14.79703839,241.51799928,236.54000000,4.97799928,235.46230447,236.37000000,-0.90769553,,0.00000000,-236.54000000,0.00000000,-236.37000000
S18_XY_2,000013.jpg,0.250200,9312,9312,9312,9312,0,0,0.001580977985,0.001506112688,-7.471381388e-05,254.38000000,254.09000000,9.66244717,9.49372859,9.57920231,0.0005010050744,0.0583862875,0.05817514989,0.06430152872,0.06682689215,627.90800238,0.89114716,18240,0,pointwise_triangle,mean_strain_rectangle,-9.19922331,-12.94649800,268.97454139,254.38000000,14.59454139,268.00187052,254.09000000,13.91187052,,0.00000000,-254.38000000,0.00000000,-254.09000000
S18_XY_2,000014.jpg,0.270300,9312,9312,9312,9312,0,0,0.001693696939,0.001564098155,-6.475037365e-05,280.54000000,280.87000000,10.65611655,10.49432700,10.57614994,0.0004085920551,0.06240294691,0.06149430165,0.0673728092,0.07101456234,627.90800238,0.89114716,18240,0,pointwise_triangle,mean_strain_rectangle,-7.37665885,-13.40606824,287.47852869,280.54000000,6.93852869,283.29257250,280.87000000,2.42257250,,0.00000000,-280.54000000,0.00000000,-280.87000000
S18_XY_2,000015.jpg,0.290300,9312,9312,9312,9312,0,0,0.001894122741,0.001689218768,-0.0001231978125,312.04000000,310.37000000,11.85262212,11.59655453,11.72668535,0.0004563345879,0.0689403359,0.06691776004,0.07350832848,0.07871779464,627.90800238,0.89114716,18240,0,pointwise_triangle,mean_strain_rectangle,-6.21425174,-14.99030131,317.59503859,312.04000000,5.55503859,308.27741558,310.37000000,-2.09258442,,0.00000000,-312.04000000,0.00000000,-310.37000000
S18_XY_2,000016.jpg,0.310300,9312,9312,9312,9312,0,0,0.001968569138,0.001913260588,-8.157311694e-05,342.04000000,340.37000000,12.99215123,12.71746389,12.85700849,0.0004126317372,0.0735095635,0.07381343448,0.08122701438,0.08365286554,627.90800238,0.89114716,18240,0,pointwise_triangle,mean_strain_rectangle,-9.50108894,-11.76221638,338.64460264,342.04000000,-3.39539736,340.04447855,340.37000000,-0.32552145,,0.00000000,-342.04000000,0.00000000,-340.37000000
S18_XY_2,000017.jpg,0.330300,9312,9312,9312,9312,0,0,0.002163978373,0.002052009516,-8.837585146e-05,372.54000000,369.87000000,14.15067249,13.81969142,13.98811909,0.0004502228979,0.08008591693,0.07977618682,0.08772240219,0.0913590269,627.90800238,0.89114716,18240,0,pointwise_triangle,mean_strain_rectangle,-8.70528516,-12.67837505,368.94061431,372.54000000,-3.59938569,367.51374652,369.87000000,-2.35625348,,0.00000000,-372.54000000,0.00000000,-369.87000000
S18_XY_2,000018.jpg,0.350400,9312,9312,9312,9312,0,0,0.002292637247,0.00211807421,-9.513090928e-05,402.54000000,399.37000000,15.29020160,14.92191895,15.10942689,0.0003691989179,0.08451033818,0.08324571389,0.09122430486,0.09613747864,627.90800238,0.89114716,18240,0,pointwise_triangle,mean_strain_rectangle,-7.35984418,-13.40971797,389.32308298,402.54000000,-13.21691702,383.49719899,399.37000000,-15.87280101,,0.00000000,-402.54000000,0.00000000,-399.37000000
S18_XY_2,000019.jpg,0.370400,9312,9312,9312,9312,0,0,0.002441466488,0.002292495356,-5.908189636e-05,416.54000000,413.87000000,15.82198185,15.46369180,15.64591393,0.0005158195738,0.09008221436,0.08938416436,0.09827738812,0.1028095836,627.90800238,0.89114716,18240,0,pointwise_triangle,mean_strain_rectangle,-8.33881925,-13.05852896,414.99165869,416.54000000,-1.54834131,411.77587488,413.87000000,-2.09412512,,0.00000000,-416.54000000,0.00000000,-413.87000000
S18_XY_2,000020.jpg,0.390400,9312,9312,9312,9312,0,0,0.002645151879,0.002548141773,-0.0001084896098,446.54000000,443.37000000,16.96151096,16.56591933,16.76721548,0.0006683662156,0.09815537724,0.09835641139,0.1084489676,0.1121387196,627.90800238,0.89114716,18240,0,pointwise_triangle,mean_strain_rectangle,-9.49164444,-12.29040985,452.18318731,446.54000000,5.64318731,453.10931350,443.37000000,9.73931350,,0.00000000,-446.54000000,0.00000000,-443.37000000
S18_XY_2,000021.jpg,0.410400,9312,9312,9312,9312,0,0,0.002802605429,0.002626411969,-0.0001094477452,476.54000000,472.87000000,18.10104007,17.66814686,17.88852232,0.0006157389955,0.1034766349,0.1023348712,0.112655575,0.1179564856,627.90800238,0.89114716,18240,0,pointwise_triangle,mean_strain_rectangle,-8.14779039,-13.24354005,476.69721086,476.54000000,0.15721086,471.43732253,472.87000000,-1.43267747,,0.00000000,-476.54000000,0.00000000,-472.87000000
S18_XY_2,000022.jpg,0.430500,9312,9312,9312,9312,0,0,0.002861279267,0.002818244167,-0.0001121245851,506.04000000,502.37000000,19.22157703,18.77037440,18.99999424,0.0005505711647,0.1072067225,0.1082415557,0.1192063348,0.1220241724,627.90800238,0.89114716,18240,0,pointwise_triangle,mean_strain_rectangle,-10.06625390,-11.29498893,493.88101628,506.04000000,-12.15898372,498.64829639,502.37000000,-3.72170361,,0.00000000,-506.04000000,0.00000000,-502.37000000
S18_XY_2,000023.jpg,0.450500,9312,9312,9312,9312,0,0,0.003032120303,0.002924794229,-9.781527894e-05,536.54000000,531.37000000,20.38009829,19.85392010,20.12216953,0.0005333617323,0.1128426384,0.1132199724,0.1244330817,0.1285891479,627.90800238,0.89114716,18240,0,pointwise_triangle,mean_strain_rectangle,-9.31459958,-11.95215598,519.84461106,536.54000000,-16.69538894,521.58291716,531.37000000,-9.78708284,,0.00000000,-536.54000000,0.00000000,-531.37000000
S18_XY_2,000024.jpg,0.470500,9312,9312,9312,9312,0,0,0.003212713721,0.003132483258,-7.462507786e-05,557.35200000,552.67800000,21.17062762,20.65006465,20.91520535,0.0006904755846,0.1197246071,0.1207224382,0.1328702222,0.1366390319,627.90800238,0.89114716,18240,0,pointwise_triangle,mean_strain_rectangle,-9.89357505,-11.64864352,551.54853398,557.35200000,-5.80346602,556.14535250,552.67800000,3.46735250,,0.00000000,-557.35200000,0.00000000,-552.67800000
S18_XY_2,000025.jpg,0.490500,9312,9312,9312,9312,0,0,0.003322870469,0.003303905689,-8.847370045e-05,579.04000000,573.87000000,21.99443120,21.44187502,21.72342430,0.0007484733859,0.1246499159,0.1264648805,0.1393871713,0.1420717169,627.90800238,0.89114716,18240,0,pointwise_triangle,mean_strain_rectangle,-10.57289224,-10.98518180,574.23849670,579.04000000,-4.80150330,582.59969397,573.87000000,8.72969397,,0.00000000,-579.04000000,0.00000000,-573.87000000
S18_XY_2,000026.jpg,0.510600,9312,9312,9312,9312,0,0,0.003514334131,0.003460537863,-7.573592788e-05,609.04000000,603.37000000,23.13396031,22.54410255,22.84474350,0.0007938593909,0.1313864714,0.1328328799,0.1463850796,0.1498638545,627.90800238,0.89114716,18240,0,pointwise_triangle,mean_strain_rectangle,-10.24599516,-11.36429774,605.27252901,609.04000000,-3.76747099,611.93585809,603.37000000,8.56585809,,0.00000000,-609.04000000,0.00000000,-603.37000000
S18_XY_2,000027.jpg,0.530600,9312,9312,9312,9312,0,0,0.00361534458,0.003586098259,-0.0001158428442,638.04000000,631.37000000,24.23550511,23.59028462,23.91942250,0.0007366375132,0.1355013554,0.1374594384,0.151391988,0.1544760764,627.90800238,0.89114716,18240,0,pointwise_triangle,mean_strain_rectangle,-10.49634979,-11.01571089,624.22901824,638.04000000,-13.81098176,633.24953504,631.37000000,1.87953504,,0.00000000,-638.04000000,0.00000000,-631.37000000
S18_XY_2,000028.jpg,0.550600,9312,9312,9312,9312,0,0,0.003865197607,0.003683985313,-6.923139844e-05,666.54000000,659.87000000,25.31805777,24.65514850,24.99319753,0.0008038894885,0.1431461578,0.1427615222,0.1572610363,0.1634005916,627.90800238,0.89114716,18240,0,pointwise_triangle,mean_strain_rectangle,-8.97544543,-12.63096367,659.44717132,666.54000000,-7.09282868,657.67522848,659.87000000,-2.19477152,,0.00000000,-666.54000000,0.00000000,-659.87000000
S18_XY_2,000029.jpg,0.570600,9312,9312,9312,9312,0,0,0.003853194522,0.003921293428,-0.0001141776591,694.54000000,687.87000000,26.38161827,25.70133056,26.04813781,0.0007248239731,0.1455730463,0.1493078518,0.1643929991,0.165798254,627.90800238,0.89114716,18240,0,pointwise_triangle,mean_strain_rectangle,-11.44814734,-9.94606505,670.62738622,694.54000000,-23.91261378,687.83292571,687.87000000,-0.03707429,,0.00000000,-694.54000000,0.00000000,-687.87000000
S18_XY_2,000030.jpg,0.590600,9312,9312,9312,9312,0,0,0.004091080098,0.004014831891,-8.869211914e-05,708.04000000,701.37000000,26.89440637,26.20573977,26.55677082,0.0009221452365,0.1530235583,0.1544148826,0.1699913476,0.1742992739,627.90800238,0.89114716,18240,0,pointwise_triangle,mean_strain_rectangle,-9.98156058,-11.40818939,704.95048029,708.04000000,-3.08951971,711.36004719,701.37000000,9.99004719,,0.00000000,-708.04000000,0.00000000,-701.37000000
S18_XY_2,000031.jpg,0.610700,9312,9312,9312,9312,0,0,0.004195235119,0.004194909692,-0.0001271228547,736.04000000,729.37000000,27.95796687,27.25192184,27.61171540,0.0009198903295,0.1575250461,0.1603035655,0.1767045033,0.1796461283,627.90800238,0.89114716,18240,0,pointwise_triangle,mean_strain_rectangle,-10.85397193,-10.76703574,725.68797986,736.04000000,-10.35202014,738.48809134,729.37000000,9.11809134,,0.00000000,-736.04000000,0.00000000,-729.37000000
S18_XY_2,000032.jpg,0.630700,9312,9312,9312,9312,0,0,0.004375320128,0.004296597859,-0.0001088474509,763.54000000,755.87000000,29.00253522,28.24205843,28.62987285,0.0009311776254,0.1637440097,0.1655089219,0.1818885024,0.1864422127,627.90800238,0.89114716,18240,0,pointwise_triangle,mean_strain_rectangle,-9.97561278,-11.22776356,754.33756450,763.54000000,-9.20243550,762.46817971,755.87000000,6.59817971,,0.00000000,-763.54000000,0.00000000,-755.87000000
S18_XY_2,000033.jpg,0.650700,9312,9312,9312,9312,0,0,0.00454515018,0.004511666024,-9.577579216e-05,791.04000000,783.37000000,30.04710358,29.26955867,29.66597440,0.00102695095,0.1701828436,0.1727736878,0.1904280507,0.194243067,627.90800238,0.89114716,18240,0,pointwise_triangle,mean_strain_rectangle,-10.63142068,-11.05284193,784.00004964,791.04000000,-7.03995036,795.93557721,783.37000000,12.56557721,44.41756859,1184.38966416,393.34966416,1172.90570795,389.53570795
S18_XY_2,000034.jpg,0.670700,9312,9312,9312,9312,0,0,0.004697035004,0.004642585198,-0.000121765871,817.04000000,809.87000000,31.03469547,30.25969527,30.65454376,0.001046584324,0.1758942971,0.178132347,0.1961835683,0.2005022815,627.90800238,0.89114716,18240,0,pointwise_triangle,mean_strain_rectangle,-10.34198295,-11.15694760,810.31163165,817.04000000,-6.72836835,820.62190283,809.87000000,10.75190283,44.42998216,1184.19875722,367.15875722,1173.80672612,363.93672612
S18_XY_2,000035.jpg,0.690800,9312,9312,9312,9312,0,0,0.004830640998,0.004752008743,-0.0001702112747,839.79200000,833.73800000,31.89891435,31.15149075,31.53184703,0.001061678436,0.1807743852,0.1829309134,0.2010705873,0.2059411847,627.90800238,0.89114716,18240,0,pointwise_triangle,mean_strain_rectangle,-10.09406815,-11.17322472,832.79327085,839.79200000,-6.99872915,842.72798685,833.73800000,8.98998685,44.43952569,1183.56397328,343.77197328,1175.03174590,341.29374590
S18_XY_2,000036.jpg,0.710800,9312,9312,9312,9312,0,0,0.004951773562,0.004946061315,-0.0001467812621,856.04000000,849.87000000,32.51608331,31.75424107,32.14193448,0.001198072172,0.1860940817,0.1892448977,0.2084068933,0.2119799891,627.90800238,0.89114716,18240,0,pointwise_triangle,mean_strain_rectangle,-10.70636925,-10.72511204,857.30010296,856.04000000,1.26010296,871.81531415,849.87000000,21.94531415,44.52576317,1185.85999655,329.81999655,1177.31278359,327.44278359
S18_XY_2,000037.jpg,0.730800,9312,9312,9312,9312,0,0,0.00511958437,0.005101014273,-0.0001170963451,881.04000000,876.37000000,33.46569091,32.74437767,33.11092742,0.001252624063,0.1921527123,0.1954020326,0.2150816354,0.2190158817,627.90800238,0.89114716,18240,0,pointwise_triangle,mean_strain_rectangle,-10.66056755,-10.78179761,885.21106392,881.04000000,4.17106392,900.18006531,876.37000000,23.81006531,44.56025462,1185.69215035,304.65215035,1179.40732521,303.03732521
S18_XY_2,000038.jpg,0.750800,9312,9312,9312,9312,0,0,0.005293115556,0.005301602448,-0.0001072741915,905.54000000,902.37000000,34.39630635,33.71583244,34.06116771,0.001364320666,0.1990526666,0.2026691525,0.2232201127,0.226762893,627.90800238,0.89114716,18240,0,pointwise_triangle,mean_strain_rectangle,-10.82673319,-10.62508075,916.99784339,905.54000000,11.45784339,933.65830727,902.37000000,31.28830727,44.63087689,1186.54312130,281.00312130,1182.38942108,280.01942108
S18_XY_2,000039.jpg,0.770900,9312,9312,9312,9312,0,0,0.005434452787,0.00547134968,-0.0001276338778,930.04000000,927.37000000,35.32692179,34.64992357,34.99333460,0.00142300257,0.2045552224,0.2088303754,0.230043944,0.2331470844,627.90800238,0.89114716,18240,0,pointwise_triangle,mean_strain_rectangle,-11.07993591,-10.42977188,942.34707327,930.04000000,12.30707327,962.04189115,927.37000000,34.67189115,44.66797961,1187.16916337,257.12916337,1183.76098559,256.39098559
S18_XY_2,000040.jpg,0.790900,9312,9312,9312,9312,0,0,0.005604563127,0.005542727751,-0.0001361571649,953.54000000,952.37000000,36.21955292,35.58401470,35.90600246,0.001421992097,0.2098565341,0.2125982643,0.2341848146,0.2392785358,627.90800238,0.89114716,18240,0,pointwise_triangle,mean_strain_rectangle,-10.38849614,-11.15029871,966.76920975,953.54000000,13.22920975,979.39984001,952.37000000,27.02984001,44.66734072,1186.21102771,232.67102771,1184.75553880,232.38553880
S18_XY_2,000041.jpg,0.810900,9312,9312,9312,9312,0,0,0.005704977548,0.005729114229,-8.898048613e-05,965.04000000,964.87000000,36.65637241,36.05106026,36.35749570,0.001575919928,0.2146105078,0.2187539208,0.2410482623,0.2445825727,627.90800238,0.89114716,18240,0,pointwise_triangle,mean_strain_rectangle,-10.96782624,-10.56029939,988.66986369,965.04000000,23.62986369,1007.75778063,964.87000000,42.88778063,44.76466447,1188.19217230,223.15217230,1187.98286215,223.11286215
S18_XY_2,000042.jpg,0.830900,9312,9312,9312,9312,0,0,0.00590159325,0.005886407402,-0.0001648246544,989.54000000,990.37000000,37.58698785,37.00383321,37.29882972,0.001682731512,0.2218119511,0.2254074119,0.2481256068,0.2525428828,627.90800238,0.89114716,18240,0,pointwise_triangle,mean_strain_rectangle,-10.60497383,-10.74489629,1021.84554578,989.54000000,32.30554578,1038.40915130,990.37000000,48.03915130,44.83219808,1189.40067606,199.86067606,1190.39831391,200.02831391
S18_XY_2,000043.jpg,0.851000,9312,9312,9312,9312,0,0,0.00605281326,0.00606857297,-0.0001645611645,1013.54000000,1013.87000000,38.49861114,37.88187887,38.19397967,0.001771844506,0.2276474264,0.2319544947,0.2554434029,0.2593798906,627.90800238,0.89114716,18240,0,pointwise_triangle,mean_strain_rectangle,-10.88146188,-10.57344723,1048.72847273,1013.54000000,35.18847273,1068.57031859,1013.87000000,54.70031859,44.88854144,1191.19119517,177.65119517,1191.57903689,177.70903689
S18_XY_2,000044.jpg,0.871000,9312,9312,9312,9312,0,0,0.006179811413,0.006252517899,-0.0001237859972,1037.54000000,1037.87000000,39.41023443,38.77860635,39.09824704,0.001831361333,0.2330338787,0.2383513435,0.2625374486,0.2654833247,627.90800238,0.89114716,18240,0,pointwise_triangle,mean_strain_rectangle,-11.23785200,-10.21984384,1073.54283558,1037.54000000,36.00283558,1098.03938649,1037.87000000,60.16938649,44.92617206,1192.19412867,154.65412867,1192.57331797,154.70331797
S18_XY_2,000045.jpg,0.891000,9312,9312,9312,9312,0,0,0.006397872353,0.006350269113,-0.000127545809,1061.04000000,1061.37000000,40.30286557,39.65665201,39.98367550,0.001910886373,0.239979702,0.2433988415,0.2680371079,0.2734161351,627.90800238,0.89114716,18240,0,pointwise_triangle,mean_strain_rectangle,-10.46773192,-10.97861089,1105.54092517,1061.04000000,44.50092517,1121.29225164,1061.37000000,59.92225164,44.97645325,1193.53249426,132.49249426,1193.90370149,132.53370149
S18_XY_2,000046.jpg,0.911000,9312,9312,9312,9312,0,0,0.006492574398,0.006503855764,-0.0001108838364,1083.54000000,1084.87000000,41.15751240,40.53469767,40.84966610,0.001920280482,0.2441419639,0.2488669515,0.2738301203,0.2781592048,627.90800238,0.89114716,18240,0,pointwise_triangle,mean_strain_rectangle,-10.84181551,-10.53075103,1124.71567507,1083.54000000,41.17567507,1146.48279611,1084.87000000,61.61279611,44.98239285,1193.16084082,109.62084082,1194.62539581,109.75539581
S18_XY_2,000047.jpg,0.931100,9312,9312,9312,9312,0,0,0.006627123075,0.006692871499,-0.0001442335384,1094.54000000,1095.87000000,41.57533974,40.94569777,41.26412176,0.002132157064,0.2497633938,0.2551391197,0.2811662488,0.2845570101,627.90800238,0.89114716,18240,0,pointwise_triangle,mean_strain_rectangle,-11.16878543,-10.33813591,1150.61253540,1094.54000000,56.07253540,1175.37748410,1095.87000000,79.50748410,45.11635577,1196.72136322,102.18136322,1198.17552607,102.30552607
S18_XY_2,000048.jpg,0.951100,9312,9312,9312,9312,0,0,0.006736730526,0.006856673817,-0.0001477416308,1117.54000000,1118.37000000,42.44897872,41.78637979,42.12158810,0.002172476424,0.2546724575,0.2610797432,0.287443448,0.289883594,627.90800238,0.89114716,18240,0,pointwise_triangle,mean_strain_rectangle,-11.40084797,-9.93635081,1173.22765988,1117.54000000,55.68765988,1202.74480878,1118.37000000,84.37480878,45.14184844,1197.67139802,80.13139802,1198.56091183,80.19091183
S18_XY_2,000049.jpg,0.971100,9312,9312,9312,9312,0,0,0.006986598698,0.007039884023,-0.000135912902,1139.54000000,1140.37000000,43.28463340,42.60837998,42.95049972,0.002380216869,0.2631967091,0.268605917,0.2959265163,0.2998050554,627.90800238,0.89114716,18240,0,pointwise_triangle,mean_strain_rectangle,-11.06011304,-10.40647510,1212.49726855,1139.54000000,72.95726855,1237.41646249,1140.37000000,97.04646249,45.27319621,1201.16455797,61.62455797,1202.03944309,61.66944309
S18_XY_2,000050.jpg,0.991100,9312,9312,9312,9312,0,0,0.007088644965,0.007216469544,-0.0001659714691,1160.54000000,1161.87000000,44.08230378,43.41169835,43.75085583,0.002442803331,0.2678206251,0.2746812899,0.3025084617,0.3050454501,627.90800238,0.89114716,18240,0,pointwise_triangle,mean_strain_rectangle,-11.46673268,-9.95397905,1233.79877167,1160.54000000,73.25877167,1265.40455216,1161.87000000,103.53455216,45.31276767,1201.97144468,41.43144468,1203.34892587,41.47892587
S18_XY_2,000051.jpg,1.011200,9312,9312,9312,9312,0,0,0.007294047329,0.007250392458,-0.0001323825023,1181.54000000,1182.37000000,44.87997416,44.17765307,44.53296737,0.002471177211,0.2736222575,0.2778574135,0.3059073409,0.3118385878,627.90800238,0.89114716,18240,0,pointwise_triangle,mean_strain_rectangle,-10.55387665,-10.89703957,1260.52579071,1181.54000000,78.98579071,1280.03635060,1182.37000000,97.66635060,45.33070758,1202.70548752,21.16548752,1203.55035570,21.18035570
S18_XY_2,000052.jpg,1.031200,9312,9312,9312,9312,0,0,0.007388722103,0.007479385343,-0.0001202389629,1192.80000000,1193.71800000,45.30767742,44.60165572,44.95882445,0.002674729484,0.2787355263,0.2851063236,0.3140100846,0.3174614647,627.90800238,0.89114716,18240,0,pointwise_triangle,mean_strain_rectangle,-11.23357498,-10.19183263,1284.08164920,1192.80000000,91.28164920,1313.43070288,1193.71800000,119.71270288,45.45940730,1206.08093498,13.28093498,1207.00915622,13.29115622
S18_XY_2,000053.jpg,1.051200,9312,9312,9312,9312,0,0,0.007617508251,0.007648878936,-0.0001792417404,1211.04000000,1211.87000000,46.00051112,45.27988060,45.64446253,0.002891860811,0.2863719172,0.2919799084,0.3218307588,0.3265661632,627.90800238,0.89114716,18240,0,pointwise_triangle,mean_strain_rectangle,-11.01785351,-10.59088746,1319.26105252,1211.04000000,108.22105252,1345.09600310,1211.87000000,133.22600310,45.59669264,1209.77256806,-1.26743194,1210.60169941,-1.26830059
S18_XY_2,000054.jpg,1.071200,9312,9312,9312,9312,0,0,0.007741989296,0.007783653498,-0.0001635468647,1230.54000000,1231.37000000,46.74120504,46.00847168,46.37917967,0.002950238689,0.2913005723,0.2971843911,0.3273895702,0.3320169533,627.90800238,0.89114716,18240,0,pointwise_triangle,mean_strain_rectangle,-11.02325827,-10.49119990,1341.96643095,1230.54000000,111.42643095,1369.07206675,1231.37000000,137.70206675,45.63360314,1210.75824125,-19.78175875,1211.57489844,-19.79510156
S18_XY_2,000055.jpg,1.091200,9312,9312,9312,9312,0,0,0.007972822653,0.008053584037,-0.0001873270288,1250.04000000,1250.37000000,47.48189896,46.71838094,47.10478111,0.003254682963,0.2999931871,0.3066073343,0.3383106148,0.3423583951,627.90800238,0.89114716,18240,0,pointwise_triangle,mean_strain_rectangle,-11.32610862,-10.44258336,1382.01165675,1250.04000000,131.97165675,1412.48177709,1250.37000000,162.11177709,45.82609371,1216.10691809,-33.93308191,1216.42796004,-33.94203996
S18_XY_2,000056.jpg,1.111300,9312,9312,9312,9312,0,0,0.008062191728,0.008179124635,-0.0001192614814,1268.04000000,1268.37000000,48.16561643,47.39092655,47.78298164,0.003280838878,0.3041743308,0.3114804632,0.3431831806,0.3466078321,627.90800238,0.89114716,18240,0,pointwise_triangle,mean_strain_rectangle,-11.36677204,-10.13461487,1401.27339185,1268.04000000,133.23339185,1434.93135692,1268.37000000,166.56135692,45.84263127,1216.54798759,-51.49201241,1216.86458710,-51.50541290
S18_XY_2,000057.jpg,1.131300,9312,9312,9312,9312,0,0,0.008262085719,0.008347687213,-0.0001538758577,1285.04000000,1285.37000000,48.81134959,48.02610852,48.42350437,0.003477564081,0.3110952499,0.3177265224,0.3506434204,0.3548018532,627.90800238,0.89114716,18240,0,pointwise_triangle,mean_strain_rectangle,-11.27874307,-10.44958771,1433.15675240,1285.04000000,148.11675240,1463.70576543,1285.37000000,178.33576543,45.96701445,1219.85083518,-65.18916482,1220.16409452,-65.20590548
S18_XY_2,000058.jpg,1.151300,9312,9312,9312,9312,0,0,0.008336321303,0.008533352452,-0.0001536689945,1293.54000000,1293.87000000,49.13421617,48.34369950,48.74376574,0.0036493561,0.3152107884,0.3239543203,0.3571840309,0.3592821651,627.90800238,0.89114716,18240,0,pointwise_triangle,mean_strain_rectangle,-11.75115313,-9.83289690,1452.11625683,1293.54000000,158.57625683,1492.39604805,1293.87000000,198.52604805,46.07563316,1222.73430491,-70.80569509,1223.04624140,-70.82375860
S18_XY_2,000059.jpg,1.171300,9312,9312,9312,9312,0,0,0.008576182941,0.00863549437,-0.0001339862954,1309.54000000,1309.87000000,49.74196503,48.94151782,49.34661066,0.003827949879,0.3227218358,0.3292770231,0.3630686444,0.3679452049,627.90800238,0.89114716,18240,0,pointwise_triangle,mean_strain_rectangle,-11.11272187,-10.50922293,1486.71822589,1309.54000000,177.17822589,1516.91672918,1309.87000000,207.04672918,46.18855241,1225.73275270,-83.80724730,1226.04163354,-83.82836646
S18_XY_2,000060.jpg,1.191400,9312,9312,9312,9312,0,0,0.008687642326,0.008820360208,-0.00016025377,1325.54000000,1325.37000000,50.34971389,49.52065432,49.94034558,0.00396359432,0.327533855,0.3353063574,0.3700123924,0.3735754618,627.90800238,0.89114716,18240,0,pointwise_triangle,mean_strain_rectangle,-11.48030128,-10.24400915,1508.88628492,1325.54000000,183.34628492,1544.69272765,1325.37000000,219.32272765,46.27431614,1228.23453267,-97.30546733,1228.07701206,-97.29298794
S18_XY_2,000061.jpg,1.211400,9312,9312,9312,9312,0,0,0.008873576817,0.008908457367,-0.0001394829504,1340.04000000,1339.87000000,50.90048629,50.06242718,50.48667380,0.004089588736,0.3337683117,0.3401731637,0.3748472345,0.3803949927,627.90800238,0.89114716,18240,0,pointwise_triangle,mean_strain_rectangle,-10.95884377,-10.57370097,1537.60724312,1340.04000000,197.56724312,1567.11318030,1339.87000000,227.24318030,46.35397846,1230.34814176,-109.69185824,1230.19205747,-109.67794253
S18_XY_2,000062.jpg,1.231400,9312,9312,9312,9312,0,0,0.009037255016,0.009198986552,-0.0001340888637,1354.04000000,1353.87000000,51.43226654,50.58551821,51.01416312,0.004398659928,0.3410885691,0.3495963095,0.3856278333,0.3888855529,627.90800238,0.89114716,18240,0,pointwise_triangle,mean_strain_rectangle,-11.54980537,-10.10303495,1571.33027916,1354.04000000,217.29027916,1610.52382427,1353.87000000,256.65382427,46.54939448,1235.53417829,-118.50582171,1235.37905672,-118.49094328
S18_XY_2,000063.jpg,1.251400,9312,9312,9312,9312,0,0,0.009254990659,0.009262874315,-0.0001198534215,1362.62000000,1362.73000000,51.75817187,50.91656011,51.34253966,0.004592352125,0.3476191423,0.3538036199,0.3900863602,0.396412747,627.90800238,0.89114716,18240,0,pointwise_triangle,mean_strain_rectangle,-10.88661954,-10.74867734,1601.41539013,1362.62000000,238.79539013,1629.90610412,1362.73000000,267.17610412,46.67185999,1238.66116232,-123.95883768,1238.76115551,-123.96884449
S18_XY_2,000064.jpg,1.271500,9312,9312,9312,9312,0,0,0.009349594022,0.009448349664,-0.0001559613681,1372.54000000,1372.37000000,52.13497616,51.27674564,51.71120257,0.004772473475,0.3520896972,0.3598205754,0.3968551384,0.401525166,627.90800238,0.89114716,18240,0,pointwise_triangle,mean_strain_rectangle,-11.28004576,-10.38654464,1622.01038782,1372.54000000,249.47038782,1657.62507587,1372.37000000,285.25507587,46.78574507,1241.80648192,-130.73351808,1241.65267431,-130.71732569
S18_XY_2,000065.jpg,1.291500,9312,9312,9312,9312,0,0,0.009570199902,0.009601107755,-0.0001844848027,1384.04000000,1384.37000000,52.57179565,51.72510939,52.15360734,0.005027628503,0.3596247481,0.3663504121,0.4040691512,0.4101796508,627.90800238,0.89114716,18240,0,pointwise_triangle,mean_strain_rectangle,-10.99920719,-10.68537617,1656.72293669,1384.04000000,272.68293669,1687.70679403,1384.37000000,303.33679403,46.94707160,1245.87019557,-138.16980443,1246.16725141,-138.20274859
S18_XY_2,000066.jpg,1.311500,9312,9312,9312,9312,0,0,0.009669396782,0.009764372065,-0.0001899575907,1395.04000000,1394.87000000,52.98962299,52.11742766,52.55895326,0.00517955773,0.364168625,0.3719494586,0.4102102721,0.4151757293,627.90800238,0.89114716,18240,0,pointwise_triangle,mean_strain_rectangle,-11.22391374,-10.41156014,1677.65571494,1395.04000000,282.61571494,1713.50053797,1394.87000000,318.63053797,47.04313169,1248.63693732,-146.40306268,1248.48477804,-146.38522196
S18_XY_2,000067.jpg,1.331500,9312,9312,9312,9312,0,0,0.009899419589,0.009903612697,-0.0002056430011,1404.54000000,1404.87000000,53.35047388,52.49106411,52.92600240,0.005450770624,0.371762191,0.3781132346,0.4171183638,0.4239656226,627.90800238,0.89114716,18240,0,pointwise_triangle,mean_strain_rectangle,-10.87369358,-10.81511933,1712.63783179,1404.54000000,308.09783179,1741.89588363,1404.87000000,337.02588363,47.21461110,1252.97220394,-151.56779606,1253.26659272,-151.60340728
S18_XY_2,000068.jpg,1.351600,9312,9312,9312,9312,0,0,0.01006729468,0.01006705666,-0.0002376270504,1412.04000000,1413.37000000,53.63535615,52.80865509,53.22682086,0.005701621133,0.3780639991,0.3848396732,0.4240539634,0.4311026822,627.90800238,0.89114716,18240,0,pointwise_triangle,mean_strain_rectangle,-10.84530941,-10.73132015,1741.66906500,1412.04000000,329.62906500,1772.88330939,1413.37000000,359.51330939,47.37321601,1256.75129298,-155.28870702,1257.93502660,-155.43497340
S18_XY_2,000069.jpg,1.371600,9312,9312,9312,9312,0,0,0.01018852667,0.0100867168,-0.0002052566734,1415.54000000,1417.87000000,53.76830122,52.97679150,53.37694793,0.005801404379,0.3818947563,0.3868557014,0.4260489581,0.4351078836,627.90800238,0.89114716,18240,0,pointwise_triangle,mean_strain_rectangle,-10.36364505,-11.08970534,1759.31663636,1415.54000000,343.77663636,1782.17076841,1417.87000000,364.30076841,47.43630583,1257.99602555,-157.54397445,1260.06670582,-157.80329418
S18_XY_2,000070.jpg,1.391600,9312,9312,9312,9312,0,0,0.01042698607,0.01031964099,-0.0002154277431,1423.04000000,1425.37000000,54.05318349,53.25701884,53.65953121,0.006196189948,0.3904910043,0.3955231802,0.4359239336,0.4452546365,627.90800238,0.89114716,18240,0,pointwise_triangle,mean_strain_rectangle,-10.42221492,-11.16921694,1798.91791880,1423.04000000,375.87791880,1822.10019782,1425.37000000,396.73019782,47.68591637,1264.62093311,-158.41906689,1266.69154727,-158.67845273
S18_XY_2,000071.jpg,1.411600,9312,9312,9312,9312,0,0,0.01051477603,0.01047715599,-0.0001721214601,1429.54000000,1431.37000000,54.30008147,53.48120071,53.89530704,0.006374564363,0.3947497305,0.4008772871,0.4417578835,0.4498283178,627.90800238,0.89114716,18240,0,pointwise_triangle,mean_strain_rectangle,-10.64115771,-10.88215854,1818.53706166,1429.54000000,388.99706166,1846.76555170,1431.37000000,415.39555170,47.79869692,1267.83115164,-161.70884836,1269.45414295,-161.91585705
S18_XY_2,000072.jpg,1.431700,9312,9312,9312,9312,0,0,0.01073190853,0.01067598812,-0.0002269175797,1435.54000000,1436.37000000,54.52798729,53.66801893,54.10312930,0.006736601255,0.4024679693,0.4083775988,0.4503434571,0.4589127202,627.90800238,0.89114716,18240,0,pointwise_triangle,mean_strain_rectangle,-10.63088340,-11.01192432,1854.09352252,1435.54000000,418.55352252,1881.31806363,1436.37000000,444.94806363,48.02760150,1274.33558739,-161.20441261,1275.07238228,-161.29761772
S18_XY_2,000073.jpg,1.451700,9312,9312,9312,9312,0,0,0.01088098418,0.01085138577,-0.000221261373,1439.54000000,1440.87000000,54.67992451,53.83615533,54.26296026,0.007016669052,0.408390707,0.4148495967,0.4574292858,0.4656039036,627.90800238,0.89114716,18240,0,pointwise_triangle,mean_strain_rectangle,-10.72047206,-10.90074772,1881.37845087,1439.54000000,441.83845087,1911.13332934,1440.87000000,470.26332934,48.20467959,1278.82010351,-160.71989649,1280.00161339,-160.86838661
S18_XY_2,000074.jpg,1.471700,9312,9312,9312,9312,0,0,0.01111903621,0.01101286927,-0.0002530182611,1442.30000000,1444.27800000,54.78476118,53.96349064,54.37877741,0.007386737331,0.4163516832,0.4218172767,0.4651110201,0.4749036259,627.90800238,0.89114716,18240,0,pointwise_triangle,mean_strain_rectangle,-10.48337597,-11.17834153,1918.05315647,1442.30000000,475.75315647,1943.23210819,1444.27800000,498.95410819,48.43866216,1284.74904660,-157.55095340,1286.51097797,-157.76702203
S18_XY_2,000075.jpg,1.491700,9312,9312,9312,9312,0,0,0.01128489939,0.01114309218,-0.0002481608402,1445.04000000,1445.87000000,54.88883818,54.02297356,54.46106843,0.00766091565,0.4223012423,0.4271279914,0.4710057909,0.4815900445,627.90800238,0.89114716,18240,0,pointwise_triangle,mean_strain_rectangle,-10.34054135,-11.30879960,1945.46164601,1445.04000000,500.42164601,1967.69756268,1445.87000000,521.82756268,48.61201652,1289.84447724,-155.19552276,1290.58533626,-155.28466374
S18_XY_2,000076.jpg,1.511800,9312,9312,9312,9312,0,0,0.01143519247,0.01127920485,-0.0002247958023,1448.54000000,1449.37000000,55.02178324,54.15374632,54.59294075,0.007910586259,0.4280395434,0.4326144935,0.4769021235,0.4878603404,627.90800238,0.89114716,18240,0,pointwise_triangle,mean_strain_rectangle,-10.24582984,-11.32411108,1971.89690976,1448.54000000,523.35690976,1992.97283618,1449.37000000,543.60283618,48.76987541,1294.03388725,-154.50611275,1294.77535668,-154.59464332
S18_XY_2,000077.jpg,1.531800,9312,9312,9312,9312,0,0,0.01162354428,0.01149476984,-0.0002702712071,1450.54000000,1451.87000000,55.09775185,54.24715543,54.67741602,0.008292451479,0.4350229273,0.4404120172,0.4856696701,0.4962438304,627.90800238,0.89114716,18240,0,pointwise_triangle,mean_strain_rectangle,-10.42822848,-11.25088309,2004.06803309,1450.54000000,553.52803309,2028.89454750,1451.87000000,577.02454750,49.01131682,1300.22376112,-150.31623888,1301.41593618,-150.45406382
S18_XY_2,000078.jpg,1.551800,9312,9312,9312,9312,0,0,0.01183449906,0.01157420501,-0.0002567210775,1453.04000000,1453.87000000,55.19271260,54.32188272,54.76249087,0.008561406485,0.4417719354,0.4451125513,0.490526588,0.5037414199,627.90800238,0.89114716,18240,0,pointwise_triangle,mean_strain_rectangle,-9.93924770,-11.63868332,2035.15943207,1453.04000000,582.11943207,2050.54901538,1453.87000000,596.67901538,49.18136864,1304.95334968,-148.08665032,1305.69876019,-148.17123981
S18_XY_2,000079.jpg,1.571800,9312,9312,9312,9312,0,0,0.01201751043,0.0117980904,-0.0001976382518,1454.54000000,1455.87000000,55.24968906,54.39661001,54.82812721,0.008947127886,0.449001673,0.4530469063,0.499487676,0.5120557619,627.90800238,0.89114716,18240,0,pointwise_triangle,mean_strain_rectangle,-10.10755730,-11.52391203,2068.46546058,1454.54000000,613.92546058,2087.10108275,1455.87000000,631.23108275,49.42524819,1311.20656807,-143.33343193,1312.40550707,-143.46449293
S18_XY_2,000080.jpg,1.591800,9312,9312,9312,9312,0,0,0.01215725421,0.01197901271,-0.0002576556093,1455.04000000,1456.87000000,55.26868121,54.43397366,54.85609058,0.009261118447,0.4546917524,0.4594161572,0.5066355466,0.5185208396,627.90800238,0.89114716,18240,0,pointwise_triangle,mean_strain_rectangle,-10.25269437,-11.39870914,2094.67857638,1455.04000000,639.63857638,2116.44301240,1456.87000000,659.57301240,49.62377458,1316.25451620,-138.78548380,1317.90996606,-138.96003394
S18_XY_2,000081.jpg,1.611900,9312,9312,9312,9312,0,0,0.01237613757,0.01219144653,-0.000275564736,1456.54000000,1458.37000000,55.32565767,54.49001912,54.91260726,0.009677512891,0.4629416014,0.4675662335,0.5156579169,0.5278186216,627.90800238,0.89114716,18240,0,pointwise_triangle,mean_strain_rectangle,-10.22311764,-11.41535854,2132.68406443,1456.54000000,676.14406443,2153.98886631,1458.37000000,695.61886631,49.88704774,1323.23858099,-133.30141901,1324.90110080,-133.46889920
S18_XY_2,000082.jpg,1.631900,9312,9312,9312,9312,0,0,0.01253984556,0.01236455742,-0.0002341838239,1458.54000000,1459.87000000,55.40162628,54.54606459,54.97883839,0.009994694298,0.4689035278,0.4739376115,0.5228417877,0.5349388011,627.90800238,0.89114716,18240,0,pointwise_triangle,mean_strain_rectangle,-10.31636361,-11.40339596,2160.14952727,1458.54000000,701.60952727,2183.34059498,1459.87000000,723.47059498,50.08759160,1328.77954471,-129.76045529,1329.99121994,-129.87878006
S18_XY_2,000083.jpg,1.651900,9312,9312,9312,9312,0,0,0.01269681571,0.01248810197,-0.0002390725939,1460.04000000,1461.37000000,55.45860273,54.60211006,55.03535509,0.01026034126,0.4747362262,0.4791910407,0.5284298064,0.5412702638,627.90800238,0.89114716,18240,0,pointwise_triangle,mean_strain_rectangle,-10.16096736,-11.46917302,2187.01966145,1460.04000000,726.97966145,2207.54214611,1461.37000000,746.17214611,50.25555184,1333.23598607,-126.80401393,1334.45047599,-126.91952401
S18_XY_2,000084.jpg,1.671900,9312,9312,9312,9312,0,0,0.01291858799,0.01272890896,-0.0002654897331,1461.54000000,1462.37000000,55.51557919,54.63947370,55.08275220,0.01071046027,0.4830921867,0.4880247706,0.5383545673,0.5509893827,627.90800238,0.89114716,18240,0,pointwise_triangle,mean_strain_rectangle,-10.26505280,-11.42755452,2225.51398507,1461.54000000,763.97398507,2248.23746257,1462.37000000,785.86746257,50.54014798,1341.00866306,-120.53133694,1341.77021402,-120.59978598
S18_XY_2,000085.jpg,1.692000,9312,9312,9312,9312,0,0,0.01310447723,0.01290025363,-0.0002432137501,1462.00800000,1464.33800000,55.53335584,54.71300536,55.12775862,0.01105435892,0.4898755192,0.4946524712,0.5457391491,0.5587797378,627.90800238,0.89114716,18240,0,pointwise_triangle,mean_strain_rectangle,-10.23632443,-11.47630493,2256.76350995,1462.00800000,794.75550995,2278.77002076,1464.33800000,814.43202076,50.75758432,1346.10940467,-115.89859533,1348.25469725,-116.08330275
S18_XY_2,000086.jpg,1.712000,9312,9312,9312,9312,0,0,0.01323204186,0.01312018144,-0.0002736747683,1463.04000000,1464.87000000,55.57255564,54.73288282,55.15751287,0.01139353273,0.4958754361,0.5024411296,0.5539420259,0.5653210519,627.90800238,0.89114716,18240,0,pointwise_triangle,mean_strain_rectangle,-10.48243085,-11.12286940,2284.40398804,1463.04000000,821.36398804,2314.65089155,1464.87000000,849.78089155,50.97203329,1352.02114278,-111.01885722,1353.71227815,-111.15772185
S18_XY_2,000087.jpg,1.732000,9312,9312,9312,9312,0,0,0.01352167638,0.01328153536,-0.0002506018541,1464.54000000,1466.37000000,55.62953210,54.78892829,55.21402955,0.01182981961,0.5048913338,0.5092693377,0.5622123699,0.5762257224,627.90800238,0.89114716,18240,0,pointwise_triangle,mean_strain_rectangle,-10.19561987,-11.61981877,2325.93851703,1464.54000000,861.39851703,2346.10714979,1466.37000000,879.73714979,51.24788381,1359.33885574,-105.20114426,1361.03740280,-105.33259720
