Repository: P20230101/ultimate-brain-wiki

# 终极大脑 Wiki

这是一个从零搭建的中文 LLM Wiki / 第二大脑仓库。它把原始资料、编译后的知识页和维护协议分开，让 Obsidian 作为阅读与导航环境，让 LLM 作为维护者持续更新知识结构。

## 在线入口

GitHub Pages 启用后，入口页为 `index.md` 渲染出的站点首页。

## 结构

```text
.
├── AGENTS.md          # LLM 维护协议
├── index.md           # 内容索引与首页
├── log.md             # 追加式工作日志
├── raw/               # 原始资料，不可变
├── wiki/              # 编译后的知识页
└── schema/            # 模板与处理规范
```

## 使用方式

1. 把新资料放入 `raw/`。
2. 让 LLM 按 `AGENTS.md` 的 ingest 流程处理。
3. 在 Obsidian 中阅读 `index.md`、`log.md` 和 `wiki/` 页面。
4. 周期性运行 lint，检查矛盾、孤页、缺失来源和长期未验证问题。

# PA12 自建 VFM 输出

本目录是 PA12 VFM 的自建主路径。它使用已经完成时间同步的 DIC 全场—Press 合并数据，不修改原始 JPG、DAT、XLS；MatchID 文件仅保留为历史格式、方向和载荷审计证据。

## 当前方法

1. 双轴十字试样和单轴长条试样均可进入自建 VFM 计算；单轴 Job Polygon 已接入，但实际厚度、有效宽度、标距、积分域和外功未独立确认，因此单轴结果强制保持复核状态。
2. 旋转后的 DIC 坐标中，机器 X 方向使用 `Eyy` 和竖直边界长度，机器 Y 方向使用 `Exx` 和水平边界长度。
3. `X=(X1_Press+X2_Press)/2`，`Y=(Y1_Press+Y2_Press)/2`；中心厚度使用 1 mm，外围 3 mm 仅作记录。
4. 虚功积分前将旋转后 DIC 应变映射到机器轴：机器 X 使用 `Eyy`，机器 Y 使用 `Exx`。阶段 1 当前固定工作假设 `ν=0.375`，在参考场点坐标集合审计后，用 ROI 内当前帧相邻完整网格单元拆分成两个三角形的逐点积分和加载初期内外虚功计算条件 `E`。真实 Job Polygon 使用 Polygon 内三角形；缺失单元不补足，矩形均值法只保留作回归基线。
5. 阶段 2 固定阶段 1 的条件 `E、ν`，用平面应力等效应力和 DIC 应变计算约化候选 `Y、H`，并导出 Linear、Ludwik、Swift、通用 Voce I/II 对比。此结果不是 MatchID 内部 J2 求解的复刻。

## 输出

每个实验目录包含：

- `内外虚功.csv/.png`：实验外功、阶段 1 内功和阶段 2 本构内功；
- `模型对比.csv`：等效塑性应变、等效应力和五类通用硬化模型；
- `应力空间.csv/.png`：双轴应力状态；
- `参数收敛.csv/.png`：累计拟合得到的 E、Y、H 稳定性；
- `结果.json`：机器可读的阶段状态、参数、质量门槛和限制。

汇总文件位于 `汇总/`。`SELF_VFM_CANDIDATE` 只是当前数据门槛下的候选结果，不等于论文最终材料参数；单轴阶段 B 复核见 [PA12自建VFM阶段B单轴Polygon复核](汇总/PA12自建VFM阶段B单轴Polygon复核.md)。

逐帧 CSV 还记录积分面积、矩形面积比、积分方法、有效三角形数、排除点数、逐点系数与均值基线系数。面积比低于配置中的 `0.95` 时自动标记为复核，程序不补足缺失面积。参考帧与当前帧没有稳定点 ID 时，程序按坐标集合审计并按匹配坐标扣除参考应变；交集不足时直接阻断该帧。

阶段 F 的 E–ν 剖面显示现有等双轴数据不能把 `ν=0.375` 作为已识别值；当前所有 E/Y/H 仅为固定 ν 条件候选。阶段 G 的 S22 横向应变关系仍因单轴轴向映射和弹性窗口未确认而不能作为独立 ν。阶段 H 从归档 STEP 确认 `tc1000` 中心平坦区尺寸为 `28.01×28.01 mm`，但 S16 实物—STEP 对应和 ROI 亚像素位置注册尚未证明，纵向单侧容差约 `0.59 pixel`。正式识别前须补独立 ν 约束、真实 ROI/厚度边界证据，并通过跨实验稳定性与留出门槛。阶段 B–H 的当前结论见[阶段 C](汇总/PA12自建VFM阶段C等双轴虚功与稳定性门槛.md)、[阶段 D](汇总/PA12自建VFM阶段D双口径残差与稳定性比较.md)、[阶段 E](汇总/PA12自建VFM阶段E S19单轴准入复核.md)、[阶段 F](汇总/PA12自建VFM阶段F泊松比可辨识性.md)、[阶段 G](汇总/PA12自建VFM阶段G S22单轴横向应变诊断.md)、[阶段 H](汇总/PA12自建VFM阶段H双轴ROI与厚度几何门槛.md)。

## 复现

```powershell
python tools/run_pa12_self_vfm.py --batch-config configs/pa12_rotated_batch.json --config configs/pa12_self_vfm.json
```

## 重要边界

- S15 的 ROI 与真实 1 mm 厚度过渡边界仍需人工核对。
- 阶段 A 的 S15 重算已完成 284 帧；面积比约 `0.895–0.923`，低于 `0.95` 门槛，因此状态为 `SELF_VFM_REVIEW_REQUIRED`。候选 `E/Y/H` 只用于方法复核，不是最终材料参数。
- 当前正式积分输出实际记录为 `pointwise_triangle`，并记录有效三角形数、积分面积和 ROI 面积比；真实 Polygon 不再使用外接矩形面积作为积分域。
- 阶段 A 已完成四组等双轴批处理：S15/S16/S17/S18 分别为 284/257/12/126 帧；四组面积门槛均未通过，S17 只有 4 个阶段 2 点，四组均保持复核状态。
- 阶段 B 已完成四组单轴 Polygon 复核：S19/S20/S21/S22 分别为 126/63/36/223 帧；四组均因单轴几何门控和面积/拟合问题保持复核。S20 的非正 E 被记录并阻断阶段 2，未取绝对值或补默认值。
- 当前四组等双轴实验的最小面积比低于 `0.95`，因此统一为 `SELF_VFM_REVIEW_REQUIRED`；在确认 DIC 有效场边界或修正 ROI 几何证据前，不得把候选参数作为正式材料参数。
- S23 力数据早于视觉断裂结束，不能补造断裂力。
- S24 是预载释放记录，不是完整拉伸实验。
- Voce I/II 在本目录中是通用文献形式，不声称等同于历史 MatchID 界面同名模型；正式使用前必须核对公式和参数定义。

File: Agents/PA12实验数据处理/VFM自建/敏感性分析/S15_XY_0.2/S15_XY_0.2_内外虚功.csv (part 1 of 4)
实验编号,照片,时间/s,点数,参考帧点数,当前帧点数,匹配点数,参考帧缺失点数,当前帧新增点数,平均exx,平均eyy,平均exy,X向力/N,Y向力/N,边界σx/MPa,边界σy/MPa,等效应力/MPa,等效塑性应变,X虚场系数/N每MPa,Y虚场系数/N每MPa,基线X虚场系数/N每MPa,基线Y虚场系数/N每MPa,积分面积/mm2,面积比,有效三角形数,排除点数,积分方法,基线方法,逐点/基线系数差异X/%,逐点/基线系数差异Y/%,阶段1内部虚功X/N,阶段1外部虚功X/N,阶段1残差X/N,阶段1内部虚功Y/N,阶段1外部虚功Y/N,阶段1残差Y/N,阶段2模型等效应力/MPa,阶段2内部虚功X/N,阶段2残差X/N,阶段2内部虚功Y/N,阶段2残差Y/N
S15_XY_0.2,000001.jpg,0.105000,100489,100489,100489,100489,0,0,0,0,0,0.00000000,0.00000000,0.00000000,0.00000000,0.00000000,0,0,0,0,0,763.89353661,1.00000000,199712,0,pointwise_triangle,mean_strain_rectangle,,,0.00000000,0.00000000,0.00000000,0.00000000,0.00000000,0.00000000,,0.00000000,0.00000000,0.00000000,0.00000000
S15_XY_0.2,000002.jpg,0.205000,100489,100489,100489,100489,0,0,-0.0001284675609,-0.0001847552215,-3.845380837e-05,17.18000000,17.83000000,0.62159390,0.64511171,0.63368020,0.0005487649839,-0.007427586594,-0.006065401764,-0.007491351364,-0.006359923373,763.89353661,1.00000000,199712,0,pointwise_triangle,mean_strain_rectangle,-0.85117846,-4.63089870,-25.22934073,17.18000000,-42.40934073,-20.60239700,17.83000000,-38.43239700,,0.00000000,-17.18000000,0.00000000,-17.83000000
S15_XY_0.2,000003.jpg,0.305000,100489,100489,100489,100489,0,0,-0.0001176617906,-0.000126419954,1.931772337e-05,30.68000000,31.33000000,1.11004079,1.13355860,1.12198457,0.0006572866065,-0.005170330619,-0.004924652883,-0.005484889974,-0.00530884373,763.89353661,1.00000000,199712,0,pointwise_triangle,mean_strain_rectangle,-5.73501667,-7.23680837,-17.56210193,30.68000000,-48.24210193,-16.72760647,31.33000000,-48.05760647,,0.00000000,-30.68000000,0.00000000,-31.33000000
S15_XY_0.2,000004.jpg,0.405000,100489,100489,100489,100489,0,0,-0.0001956742317,-0.0001599357138,1.141054402e-05,44.68000000,44.33000000,1.61657831,1.60391487,1.61028393,0.0009484423991,-0.00755472387,-0.007830874738,-0.007503668949,-0.008222042373,763.89353661,1.00000000,199712,0,pointwise_triangle,mean_strain_rectangle,0.68039943,-4.75754827,-25.66118889,44.68000000,-70.34118889,-26.59919268,44.33000000,-70.92919268,,0.00000000,-44.68000000,0.00000000,-44.33000000
S15_XY_0.2,000005.jpg,0.505100,100489,100489,100489,100489,0,0,-0.0001827271404,-0.0001554917226,4.749934386e-05,58.68000000,59.33000000,2.12311583,2.14663364,2.13497188,0.00112539768,-0.006888240731,-0.007262062277,-0.007204596105,-0.007752050267,763.89353661,1.00000000,199712,0,pointwise_triangle,mean_strain_rectangle,-4.39102163,-6.32075351,-23.39734047,58.68000000,-82.07734047,-24.66710300,59.33000000,-83.99710300,35.59892966,978.44154767,919.76154767,989.27977204,929.94977204
S15_XY_0.2,000006.jpg,0.605100,100489,100489,100489,100489,0,0,-0.0002157728534,-0.0001407042611,9.532089306e-06,73.68000000,73.33000000,2.66583459,2.65317116,2.65952549,0.001335839074,-0.006968720277,-0.008198217659,-0.007127559511,-0.008636499581,763.89353661,1.00000000,199712,0,pointwise_triangle,mean_strain_rectangle,-2.22852203,-5.07476343,-23.67070596,73.68000000,-97.35070596,-27.84694921,73.33000000,-101.17694921,35.63320291,987.18903170,913.50903170,982.49961583,909.16961583
S15_XY_0.2,000007.jpg,0.705100,100487,100489,100487,100487,2,0,-0.0001072204905,-0.0001497046828,7.126669244e-06,87.18000000,86.83000000,3.15428149,3.14161805,3.14796887,0.001415672212,-0.005664403044,-0.004706466956,-0.006107830106,-0.005253863113,763.84763690,0.99993991,199700,0,pointwise_triangle,mean_strain_rectangle,-7.25997702,-10.41892690,-19.24032155,87.18000000,-106.42032155,-15.98649264,86.83000000,-102.81649264,35.64620482,987.18769596,900.00769596,983.22445103,896.39445103
S15_XY_0.2,000008.jpg,0.805100,100489,100489,100489,100489,0,0,-5.46315562e-05,-2.885635314e-05,5.52001519e-05,101.68000000,101.83000000,3.67890963,3.68433682,3.68162622,0.00143983997,-0.001421947415,-0.001571765,-0.001586941422,-0.002105044074,763.89353661,1.00000000,199712,0,pointwise_triangle,mean_strain_rectangle,-10.39698154,-25.33339231,-4.82993976,101.68000000,-106.50993976,-5.33882631,101.83000000,-107.16882631,35.65014087,984.59379177,882.91379177,986.04628065,884.21628065
S15_XY_0.2,000009.jpg,0.905100,100489,100489,100489,100489,0,0,0.0001041682104,-1.473842344e-05,-4.284648028e-05,116.79267600,116.49901400,4.22570516,4.21508010,4.22040266,0.001466251506,0.001099177564,0.00360934429,0.0007823127342,0.003172433275,763.89353661,1.00000000,199712,0,pointwise_triangle,mean_strain_rectangle,40.50360115,13.77211046,3.73358492,116.79267600,-113.05909108,12.25988761,116.49901400,-104.23912639,35.65444235,986.67782895,869.88515295,984.19693893,867.69792493
S15_XY_0.2,000010.jpg,1.005100,100489,100489,100489,100489,0,0,0.0001332597376,8.289545655e-05,3.853494133e-05,132.18000000,132.83000000,4.78243779,4.80595561,4.79423996,0.001548944346,0.004839702044,0.005985203526,0.0042732041,0.005285567321,763.89353661,1.00000000,199712,0,pointwise_triangle,mean_strain_rectangle,13.25698308,13.23672868,16.43905330,132.18000000,-115.74094670,20.32998702,132.83000000,-112.50001298,35.66791001,983.38514162,851.20514162,988.22097414,855.39097414
S15_XY_0.2,000011.jpg,1.105100,100489,100489,100489,100489,0,0,0.0002903789006,0.000181911067,6.572225701e-05,146.68000000,145.83000000,5.30706594,5.27631187,5.29175593,0.00147866936,0.009609134435,0.01186983946,0.009352609805,0.01153290193,763.89353661,1.00000000,199712,0,pointwise_triangle,mean_strain_rectangle,2.74281335,2.92153296,32.63942112,146.68000000,-114.04057888,40.31837533,145.83000000,-105.51162467,35.65646477,988.34683989,841.66683989,982.61944138,836.78944138
S15_XY_0.2,000012.jpg,1.205200,100487,100489,100487,100487,2,0,0.0004185378332,0.0002670474645,7.805291724e-06,159.68000000,160.83000000,5.77742220,5.81903064,5.79833839,0.001450294769,0.01413208987,0.01725640148,0.01363636729,0.01668144753,763.84763690,0.99993991,199700,0,pointwise_triangle,mean_strain_rectangle,3.63529798,3.44666699,48.00257876,159.68000000,-111.67742124,58.61495212,160.83000000,-102.21504788,35.65184358,981.81340890,822.13340890,988.88433463,828.05433463
S15_XY_0.2,000013.jpg,1.305200,100489,100489,100489,100489,0,0,0.0004379187352,0.000424999949,3.565194171e-05,173.68000000,174.33000000,6.28395972,6.30747754,6.29575157,0.00145451122,0.01920791658,0.02001592291,0.01895006896,0.01920974712,763.89353661,1.00000000,199712,0,pointwise_triangle,mean_strain_rectangle,1.36066850,4.19670172,65.24367853,173.68000000,-108.43632147,67.98823988,174.33000000,-106.34176012,35.65253029,983.54126399,809.86126399,987.22218189,812.89218189
S15_XY_0.2,000014.jpg,1.405200,100489,100489,100489,100489,0,0,0.0005601230922,0.0004991742184,3.968826977e-05,188.18000000,189.33000000,6.80858787,6.85019630,6.82948715,0.00145488715,0.023341933,0.02481934443,0.02280945496,0.02403457715,763.89353661,1.00000000,199712,0,pointwise_triangle,mean_strain_rectangle,2.33446191,3.26515952,79.28572402,188.18000000,-108.89427598,84.30405884,189.33000000,-105.02594116,35.65259151,982.37313071,794.19313071,988.37658007,799.04658007
S15_XY_0.2,000015.jpg,1.505200,100489,100489,100489,100489,0,0,0.0006926106324,0.0006369750247,6.021311143e-05,202.18000000,203.33000000,7.31512538,7.35673382,7.33601810,0.001372007295,0.02920980693,0.03040296701,0.02883917385,0.02995749504,763.89353661,1.00000000,199712,0,pointwise_triangle,mean_strain_rectangle,1.28517235,1.48701341,99.21717671,202.18000000,-102.96282329,103.26999275,203.33000000,-100.06000725,35.63909340,982.21021306,780.03021306,987.79702553,784.46702553
S15_XY_0.2,000016.jpg,1.605200,100489,100489,100489,100489,0,0,0.0008092773008,0.0006037251777,3.959230192e-05,216.18000000,218.33000000,7.82166290,7.89945259,7.86084643,0.001483822629,0.02985336815,0.03386590918,0.02917687252,0.03330863822,763.89353661,1.00000000,199712,0,pointwise_triangle,mean_strain_rectangle,2.31860227,1.67305237,101.40316606,216.18000000,-114.77683394,115.03259518,218.33000000,-103.29740482,35.65730405,980.60635871,764.42635871,990.35889674,772.02889674
S15_XY_0.2,000017.jpg,1.705200,100489,100489,100489,100489,0,0,0.0008914480374,0.0008310710766,9.137665763e-05,230.68000000,231.83000000,8.34629105,8.38789948,8.36717286,0.001360929588,0.03794402071,0.03943502234,0.03747963337,0.03869325963,763.89353661,1.00000000,199712,0,pointwise_triangle,mean_strain_rectangle,1.23903919,1.91703340,128.88474808,230.68000000,-101.79525192,133.94924484,231.83000000,-97.88075516,35.63728924,982.50747566,751.82747566,987.40553183,755.57553183
S15_XY_0.2,000018.jpg,1.805200,100489,100489,100489,100489,0,0,0.001048936253,0.0008872991828,7.286625652e-05,244.68000000,245.83000000,8.85282856,8.89443700,8.87370595,0.001334572577,0.04177918706,0.04503484266,0.04118738793,0.04443642517,763.89353661,1.00000000,199712,0,pointwise_triangle,mean_strain_rectangle,1.43684549,1.34668232,141.91168721,244.68000000,-102.76831279,152.97019772,245.83000000,-92.85980228,35.63299664,982.52992287,737.84992287,987.14782957,741.31782957
S15_XY_0.2,000019.jpg,1.905300,100489,100489,100489,100489,0,0,0.001082496985,0.001031660021,5.107279138e-05,258.68000000,259.83000000,9.35936608,9.40097452,9.38023951,0.001339220656,0.04656322711,0.04802880337,0.04623498019,0.04725684473,763.89353661,1.00000000,199712,0,pointwise_triangle,mean_strain_rectangle,0.70995362,1.63353824,158.16167299,258.68000000,-100.51832701,163.13980718,259.83000000,-96.69019282,35.63375365,982.67633576,723.99633576,987.04496799,727.21496799
S15_XY_0.2,000020.jpg,2.005300,100489,100489,100489,100489,0,0,0.001205713269,0.001103342109,6.921644361e-05,273.08140800,273.73140800,9.88042704,9.90394486,9.89220692,0.001334776603,0.05039147585,0.05286515367,0.0500264187,0.0520841627,763.89353661,1.00000000,199712,0,pointwise_triangle,mean_strain_rectangle,0.72972872,1.49947877,171.16511505,273.08140800,-101.91629295,179.56747558,273.73140800,-94.16393242,35.63302987,983.67513444,710.59372644,986.01651990,712.28511190
S15_XY_0.2,000021.jpg,2.105300,100489,100489,100489,100489,0,0,0.001324238463,0.001253473784,0.0001148481125,287.18000000,289.83000000,10.39053174,10.48641206,10.43880215,0.001270754342,0.05665176206,0.05837334395,0.05628432172,0.05770674962,763.89353661,1.00000000,199712,0,pointwise_triangle,mean_strain_rectangle,0.65282894,1.15514101,192.42947753,287.18000000,-94.75052247,198.27718803,289.83000000,-91.55281197,35.62260297,980.00699422,692.82699422,989.05016761,699.22016761
S15_XY_0.2,000022.jpg,2.205300,100489,100489,100489,100489,0,0,0.001496244355,0.001384904829,0.0001165187117,301.18000000,303.83000000,10.89706926,10.99294958,10.94532439,0.001155277133,0.06314221353,0.06557077693,0.06258579143,0.06482380692,763.89353661,1.00000000,199712,0,pointwise_triangle,mean_strain_rectangle,0.88905499,1.15230815,214.47564416,301.18000000,-86.70435584,222.72476420,303.83000000,-81.10523580,35.60379593,979.70154923,678.52154923,988.32167375,684.49167375
S15_XY_0.2,000023.jpg,2.305300,100489,100489,100489,100489,0,0,0.001650881604,0.001487149585,0.0001255194177,315.68000000,316.83000000,11.42169740,11.46330584,11.44255836,0.001085910913,0.06837181335,0.07172829041,0.0677391176,0.07103026502,763.89353661,1.00000000,199712,0,pointwise_triangle,mean_strain_rectangle,0.93401829,0.98271545,232.23906625,315.68000000,-83.44093375,243.64003780,316.83000000,-73.18996220,35.59249870,981.93425231,666.25425231,985.51136961,668.68136961
S15_XY_0.2,000024.jpg,2.405300,100489,100489,100489,100489,0,0,0.001753756361,0.0015562612,0.0001244252005,328.18000000,330.83000000,11.87396305,11.96984336,11.92219236,0.001090676416,0.07180306683,0.07602997533,0.07120255757,0.07517237175,763.89353661,1.00000000,199712,0,pointwise_triangle,mean_strain_rectangle,0.84338159,1.14084944,243.89403142,328.18000000,-84.28596858,258.25160416,330.83000000,-72.57839584,35.59327483,979.76954035,651.58954035,987.68101966,656.85101966
S15_XY_0.2,000025.jpg,2.505300,100489,100489,100489,100489,0,0,0.00193858718,0.001677428721,0.0001349722778,341.68000000,343.83000000,12.36240994,12.44019963,12.40148776,0.0009695463675,0.07800559504,0.08348089783,0.07732861383,0.08257811234,763.89353661,1.00000000,199712,0,pointwise_triangle,mean_strain_rectangle,0.87546016,1.09325033,264.96220687,341.68000000,-76.71779313,283.56021012,343.83000000,-60.26978988,,0.00000000,-341.68000000,0.00000000,-343.83000000
S15_XY_0.2,000026.jpg,2.605400,100489,100489,100489,100489,0,0,0.001919915611,0.001855078397,0.0001600663393,355.68000000,357.83000000,12.86894746,12.94673715,12.90801810,0.0009926844036,0.08340648724,0.08502922844,0.08281687149,0.0841201525,763.89353661,1.00000000,199712,0,pointwise_triangle,mean_strain_rectangle,0.71195125,1.08068746,283.30745911,355.68000000,-72.37254089,288.81943668,357.83000000,-69.01056332,,0.00000000,-355.68000000,0.00000000,-357.83000000
S15_XY_0.2,000027.jpg,2.705400,100489,100489,100489,100489,0,0,0.002088920683,0.00197685862,0.0001382608765,369.68000000,371.33000000,13.37548497,13.43518404,13.40543420,0.0008834574679,0.08928606974,0.09191332907,0.08877176679,0.09102430586,763.89353661,1.00000000,199712,0,pointwise_triangle,mean_strain_rectangle,0.57935419,0.97668771,303.27868237,369.68000000,-66.40131763,312.20271443,371.33000000,-59.12728557,,0.00000000,-369.68000000,0.00000000,-371.33000000
S15_XY_0.2,000028.jpg,2.805400,100489,100489,100489,100489,0,0,0.002201396587,0.002158113484,0.0001529159553,383.18000000,384.83000000,13.86393187,13.92363093,13.89387759,0.0007739409376,0.09638217814,0.0973139741,0.09595767487,0.09682770062,763.89353661,1.00000000,199712,0,pointwise_triangle,mean_strain_rectangle,0.44238594,0.50220492,327.38208855,383.18000000,-55.79791145,330.54712709,384.83000000,-54.28287291,,0.00000000,-383.18000000,0.00000000,-384.83000000
S15_XY_0.2,000029.jpg,2.905400,100489,100489,100489,100489,0,0,0.002347096453,0.002222042915,0.0001445662977,396.18000000,398.33000000,14.33428813,14.41207782,14.37334085,0.0007413035034,0.1002392887,0.1029998437,0.09977094082,0.1022846192,763.89353661,1.00000000,199712,0,pointwise_triangle,mean_strain_rectangle,0.46942316,0.69924935,340.48356587,396.18000000,-55.69643413,349.86036424,398.33000000,-48.46963576,,0.00000000,-396.18000000,0.00000000,-398.33000000
S15_XY_0.2,000030.jpg,3.005400,100489,100489,100489,100489,0,0,0.002484318315,0.002320951633,0.0001460228648,410.18000000,412.33000000,14.84082565,14.91861534,14.87987300,0.000695572849,0.1047970906,0.1085120176,0.1046069375,0.1078907414,763.89353661,1.00000000,199712,0,pointwise_triangle,mean_strain_rectangle,0.18177866,0.57583836,355.96508678,410.18000000,-54.21491322,368.58360807,412.33000000,-43.74639193,,0.00000000,-410.18000000,0.00000000,-412.33000000
S15_XY_0.2,000031.jpg,3.105400,100489,100489,100489,100489,0,0,0.002646433774,0.002530854761,0.0001301872899,426.18000000,428.33000000,15.41972567,15.49751536,15.45876731,0.000535373542,0.1136149029,0.1162548206,0.1133128886,0.1156361212,763.89353661,1.00000000,199712,0,pointwise_triangle,mean_strain_rectangle,0.26653130,0.53503986,385.91661784,426.18000000,-40.26338216,394.88364656,428.33000000,-33.44635344,,0.00000000,-426.18000000,0.00000000,-428.33000000
S15_XY_0.2,000032.jpg,3.205400,100489,100489,100489,100489,0,0,0.002717616512,0.00265589016,0.0001569120161,439.18000000,440.33000000,15.89008194,15.93169038,15.91092696,0.0005153508676,0.1186022683,0.1201829996,0.1181926893,0.1194334394,763.89353661,1.00000000,199712,0,pointwise_triangle,mean_strain_rectangle,0.34653495,0.62759655,402.85724021,439.18000000,-36.32275979,408.22652243,440.33000000,-32.10347757,,0.00000000,-439.18000000,0.00000000,-440.33000000
S15_XY_0.2,000033.jpg,3.305500,100489,100489,100489,100489,0,0,0.002830097036,0.002706787627,0.0001687163741,451.68000000,454.33000000,16.34234758,16.43822789,16.39049807,0.0005340014873,0.1217385274,0.1243970288,0.1211861887,0.1236648086,763.89353661,1.00000000,199712,0,pointwise_triangle,mean_strain_rectangle,0.45577692,0.59210067,413.51019582,451.68000000,-38.16980418,422.54034804,454.33000000,-31.78965196,,0.00000000,-451.68000000,0.00000000,-454.33000000
S15_XY_0.2,000034.jpg,3.405500,100489,100489,100489,100489,0,0,0.003037866703,0.002882133317,0.0001466628892,465.18000000,467.33000000,16.83079447,16.90858416,16.86982383,0.0003418024065,0.1300975129,0.1333247872,0.1293313395,0.1324617079,763.89353661,1.00000000,199712,0,pointwise_triangle,mean_strain_rectangle,0.59241127,0.65156893,441.90322653,465.18000000,-23.27677347,452.86533394,467.33000000,-14.46466606,,0.00000000,-465.18000000,0.00000000,-467.33000000
S15_XY_0.2,000035.jpg,3.505500,100489,100489,100489,100489,0,0,0.003129206011,0.003049900047,0.0001339081477,479.18000000,480.33000000,17.33733199,17.37894043,17.35817361,0.0002622678402,0.1364599468,0.1380192142,0.1358285338,0.1374226485,763.89353661,1.00000000,199712,0,pointwise_triangle,mean_strain_rectangle,0.46486031,0.43411016,463.51455468,479.18000000,-15.66544532,468.81093048,480.33000000,-11.51906952,,0.00000000,-479.18000000,0.00000000,-480.33000000
S15_XY_0.2,000036.jpg,3.605500,100489,100489,100489,100489,0,0,0.003294126735,0.003188684113,0.0001138369118,491.68000000,493.33000000,17.78959763,17.84929669,17.81952216,0.000158355257,0.1427897392,0.1451853656,0.1422810357,0.1444005186,763.89353661,1.00000000,199712,0,pointwise_triangle,mean_strain_rectangle,0.35753427,0.54352090,485.01500950,491.68000000,-6.66499050,493.15225226,493.33000000,-0.17774774,,0.00000000,-491.68000000,0.00000000,-493.33000000
S15_XY_0.2,000037.jpg,3.705500,100489,100489,100489,100489,0,0,0.00335964475,0.003265322302,0.0001831056472,504.68000000,506.83000000,18.25995390,18.33774359,18.29897275,0.0002406577773,0.1461612566,0.1483378073,0.1455359995,0.1474319578,763.89353661,1.00000000,199712,0,pointwise_triangle,mean_strain_rectangle,0.42962366,0.61441865,496.46706875,504.68000000,-8.21293125,503.86017514,506.83000000,-2.96982486,,0.00000000,-504.68000000,0.00000000,-506.83000000
S15_XY_0.2,000038.jpg,3.805500,100489,100489,100489,100489,0,0,0.003585841707,0.003388025968,0.0001805169763,517.68000000,520.33000000,18.73031016,18.82619048,18.77843390,0.0002364241031,0.1529221167,0.1568198018,0.1522103561,0.1561866142,763.89353661,1.00000000,199712,0,pointwise_triangle,mean_strain_rectangle,0.46761639,0.40540451,519.43173443,517.68000000,1.75173443,532.67103137,520.33000000,12.34103137,,0.00000000,-517.68000000,0.00000000,-520.33000000
S15_XY_0.2,000039.jpg,3.905500,100467,100489,100467,100467,22,0,0.0036462838,0.003591678754,9.017407168e-05,531.68000000,532.83000000,19.23684768,19.27845612,19.25768561,0.0001847772721,0.1599486197,0.1612407293,0.1594890574,0.1605866635,763.59518851,0.99960944,199634,0,pointwise_triangle,mean_strain_rectangle,0.28814661,0.40729772,543.29871143,531.68000000,11.61871143,547.68762994,532.83000000,14.85762994,,0.00000000,-531.68000000,0.00000000,-532.83000000
S15_XY_0.2,000040.jpg,4.005500,100489,100489,100489,100489,0,0,0.003780067832,0.003721719299,0.0001140192757,544.68000000,545.33000000,19.70720395,19.73072176,19.71897337,0.0002796838409,0.1657377578,0.167019761,0.1652848325,0.1664576857,763.89353661,1.00000000,199712,0,pointwise_triangle,mean_strain_rectangle,0.27402717,0.33766858,562.96272151,544.68000000,18.28272151,567.31731157,545.33000000,21.98731157,,0.00000000,-544.68000000,0.00000000,-545.33000000
S15_XY_0.2,000041.jpg,4.105600,100484,100489,100484,100484,5,0,0.003927979929,0.003792319885,0.0001245708595,558.80676100,559.45676100,20.21832784,20.24184565,20.23009700,0.0003192602129,0.1698622516,0.1726402618,0.1693393321,0.1720662099,763.80938715,0.99988984,199690,0,pointwise_triangle,mean_strain_rectangle,0.30879978,0.33362269,576.97242125,558.80676100,18.16566025,586.40851002,559.45676100,26.95174902,,0.00000000,-558.80676100,0.00000000,-559.45676100
S15_XY_0.2,000042.jpg,4.205600,100453,100489,100453,100453,36,0,0.004037149529,0.003958932241,7.118655836e-05,572.68000000,574.33000000,20.72027898,20.77997805,20.75019292,0.000370546241,0.1763753591,0.1780820318,0.1760144423,0.1775866737,763.48043924,0.99945922,199604,0,pointwise_triangle,mean_strain_rectangle,0.20504952,0.27893874,599.09554372,572.68000000,26.41554372,604.89261206,574.33000000,30.56261206,,0.00000000,-572.68000000,0.00000000,-574.33000000
S15_XY_0.2,000043.jpg,4.305600,100489,100489,100489,100489,0,0,0.00417936426,0.004078360933,0.0001516301575,586.18000000,586.33000000,21.20872588,21.21415306,21.21143999,0.0004879264238,0.1823748294,0.1844477746,0.1815706047,0.1836008541,763.89353661,1.00000000,199712,0,pointwise_triangle,mean_strain_rectangle,0.44292674,0.46128351,619.47399102,586.18000000,33.29399102,626.51517980,586.33000000,40.18517980,,0.00000000,-586.18000000,0.00000000,-586.33000000
S15_XY_0.2,000044.jpg,4.405600,100489,100489,100489,100489,0,0,0.004311482659,0.004184829396,0.0001299621513,598.68000000,599.33000000,21.66099152,21.68450933,21.67275999,0.0005460648713,0.1871842506,0.1897012819,0.1865881824,0.1891340165,763.89353661,1.00000000,199712,0,pointwise_triangle,mean_strain_rectangle,0.31945657,0.29992775,635.81018900,598.68000000,37.13018900,644.35980869,599.33000000,45.02980869,,0.00000000,-598.68000000,0.00000000,-599.33000000
S15_XY_0.2,000045.jpg,4.505600,100489,100489,100489,100489,0,0,0.004410476564,0.004360469935,9.791133345e-05,611.18000000,612.33000000,22.11325716,22.15486560,22.13409071,0.0006359597475,0.1939565823,0.1951616915,0.1934309269,0.194436101,763.89353661,1.00000000,199712,0,pointwise_triangle,mean_strain_rectangle,0.27175357,0.37317686,658.81382046,611.18000000,47.63382046,662.90722427,612.33000000,50.57722427,,0.00000000,-611.18000000,0.00000000,-612.33000000
S15_XY_0.2,000046.jpg,4.605600,100489,100489,100489,100489,0,0,0.004595023204,0.004550950235,0.0001118904325,624.18000000,625.33000000,22.58361342,22.62522186,22.60444637,0.0008376441604,0.201929358,0.2031686332,0.2017827454,0.2026686481,763.89353661,1.00000000,199712,0,pointwise_triangle,mean_strain_rectangle,0.07265865,0.24670072,685.89500936,624.18000000,61.71500936,690.10446470,625.33000000,64.77446470,,0.00000000,-624.18000000,0.00000000,-625.33000000
S15_XY_0.2,000047.jpg,4.705600,100486,100489,100486,100486,3,0,0.004707458411,0.004738238462,0.0001091260779,636.68000000,638.33000000,23.03587907,23.09557813,23.06578654,0.00096620757,0.2093613168,0.2090931155,0.2091622035,0.2085434994,763.83233700,0.99991988,199696,0,pointwise_triangle,mean_strain_rectangle,0.09519563,0.26354989,711.13920104,636.68000000,74.45920104,710.22819971,638.33000000,71.89819971,,0.00000000,-636.68000000,0.00000000,-638.33000000
S15_XY_0.2,000048.jpg,4.805700,100488,100489,100488,100488,1,0,0.004890154122,0.004800891167,0.0001374608974,648.68000000,650.83000000,23.47005408,23.54784377,23.50904545,0.001052247417,0.2138939935,0.2157458981,0.2133805963,0.2151748547,763.86293680,0.99995994,199704,0,pointwise_triangle,mean_strain_rectangle,0.24060159,0.26538575,726.53537883,648.68000000,77.85537883,732.82575772,650.83000000,81.99575772,35.58701614,981.94482958,333.26482958,985.19941024,334.36941024
S15_XY_0.2,000049.jpg,4.905700,100488,100489,100488,100488,1,0,0.004983539926,0.004914001671,0.000149521814,661.68000000,663.33000000,23.94041035,24.00010941,23.97031564,0.001090477714,0.2184505062,0.2200046373,0.2181446567,0.2195424325,763.86293680,0.99995994,199704,0,pointwise_triangle,mean_strain_rectangle,0.14020492,0.21053099,742.01252100,661.68000000,80.33252100,747.29145009,663.33000000,83.96145009,35.59324246,982.52092428,320.84092428,984.97099006,321.64099006
S15_XY_0.2,000050.jpg,5.005700,100489,100489,100489,100489,0,0,0.00513124201,0.005107559768,0.0001194706741,674.68000000,676.33000000,24.41076661,24.47046568,24.44067083,0.001252194152,0.2266042233,0.2272198187,0.2261510978,0.2266271302,763.89353661,1.00000000,199712,0,pointwise_triangle,mean_strain_rectangle,0.20036403,0.26152580,769.70831464,674.68000000,95.02831464,771.79931222,676.33000000,95.46931222,35.61958019,983.27163488,308.59163488,985.67632777,309.34632777
S15_XY_0.2,000051.jpg,5.105700,100489,100489,100489,100489,0,0,0.005197292211,0.005193568617,0.0001553794037,687.18000000,689.33000000,24.86303226,24.94082195,24.90201823,0.001240020061,0.2302954514,0.2306485446,0.2297138527,0.2297887,763.89353661,1.00000000,199712,0,pointwise_triangle,mean_strain_rectangle,0.25318396,0.37418924,782.24633753,687.18000000,95.06633753,783.44569207,689.33000000,94.11569207,35.61759748,982.88019915,295.70019915,985.95536494,296.62536494
S15_XY_0.2,000052.jpg,5.205700,100489,100489,100489,100489,0,0,0.005404687477,0.005358534289,0.0001127239918,701.61662000,702.26662000,25.38536723,25.40888504,25.39713430,0.001423115782,0.2375991676,0.2389398049,0.2375206531,0.2384483699,763.89353661,1.00000000,199712,0,pointwise_triangle,mean_strain_rectangle,0.03305584,0.20609699,807.05492677,701.61662000,105.43830677,811.60867976,702.26662000,109.34205976,35.64741711,984.78907131,283.17245131,985.70141129,283.43479129
S15_XY_0.2,000053.jpg,5.305700,100489,100489,100489,100489,0,0,0.005543601991,0.005554325001,0.000125003867,714.18000000,715.33000000,25.83992604,25.88153448,25.86075536,0.001587745039,0.2458312444,0.2459544621,0.2454929157,0.2452773744,763.89353661,1.00000000,199712,0,pointwise_triangle,mean_strain_rectangle,0.13781608,0.27604980,835.01688565,714.18000000,120.83688565,835.43542029,715.33000000,120.10542029,35.67422923,985.19245374,271.01245374,986.77884837,271.44884837
S15_XY_0.2,000054.jpg,5.405700,100489,100489,100489,100489,0,0,0.00568418512,0.005620631917,0.0001075208821,727.18000000,728.83000000,26.31028231,26.36998137,26.34018258,0.00161649419,0.2499373136,0.2513047404,0.2493209343,0.2505984056,763.89353661,1.00000000,199712,0,pointwise_triangle,mean_strain_rectangle,0.24722325,0.28185925,848.96400272,727.18000000,121.78400272,853.60875188,728.83000000,124.77875188,35.67891142,984.99661994,257.81661994,987.23161598,258.40161598
S15_XY_0.2,000055.jpg,5.505800,100472,100489,100472,100472,17,0,0.005833128594,0.005835982502,5.942229313e-05,739.18000000,740.33000000,26.74445732,26.78606576,26.76528580,0.001820732656,0.2581199487,0.2585594543,0.2580432221,0.2579858563,763.67168802,0.99970958,199654,0,pointwise_triangle,mean_strain_rectangle,0.02973399,0.22233702,876.75802237,739.18000000,137.57802237,878.25089460,740.33000000,137.92089460,35.71217444,986.26726067,247.08726067,987.80167360,247.47167360
S15_XY_0.2,000056.jpg,5.605800,100489,100489,100489,100489,0,0,0.005964001067,0.005986171553,8.559681141e-05,751.68000000,752.83000000,27.19672296,27.23833140,27.21755104,0.001936684916,0.2649117977,0.2646524946,0.2644518847,0.2640062398,763.89353661,1.00000000,199712,0,pointwise_triangle,mean_strain_rectangle,0.17391179,0.24478772,899.82794821,751.68000000,148.14794821,898.94717157,752.83000000,146.11717157,35.73105885,986.80157819,235.12157819,988.31129218,235.48129218
S15_XY_0.2,000057.jpg,5.705800,100489,100489,100489,100489,0,0,0.00609862711,0.006082995951,0.0001430817271,763.68000000,765.33000000,27.63089798,27.69059704,27.66079583,0.002009184366,0.2694564142,0.2701006138,0.2691895401,0.2695037391,763.89353661,1.00000000,199712,0,pointwise_triangle,mean_strain_rectangle,0.09913987,0.22147175,915.26468239,763.68000000,151.58468239,917.45284000,765.33000000,152.12284000,35.74286637,986.81586613,223.13586613,988.94797143,223.61797143
S15_XY_0.2,000058.jpg,5.805800,100489,100489,100489,100489,0,0,0.006261839235,0.006228442693,6.847856484e-05,775.18000000,777.33000000,28.04698237,28.12477206,28.08595801,0.002156034288,0.2762961455,0.2771343579,0.2758357158,0.2765070136,763.89353661,1.00000000,199712,0,pointwise_triangle,mean_strain_rectangle,0.16692173,0.22688189,938.49725058,775.18000000,163.31725058,941.34441311,777.33000000,164.01441311,35.76678289,987.17283384,211.99283384,989.91080643,212.58080643
S15_XY_0.2,000059.jpg,5.905800,100489,100489,100489,100489,0,0,0.006421781329,0.006451904357,0.0001157410218,787.18000000,790.33000000,28.48115738,28.59512832,28.53831354,0.00237572277,0.2849927401,0.2847945194,0.2849515153,0.2843460178,763.89353661,1.00000000,199712,0,pointwise_triangle,mean_strain_rectangle,0.01446729,0.15773092,968.03704031,787.18000000,180.85704031,967.36374270,790.33000000,177.03374270,35.80256215,987.55172894,200.37172894,991.50354167,201.17354167
S15_XY_0.2,000060.jpg,6.005800,100489,100489,100489,100489,0,0,0.006510183453,0.006501604786,0.0001422469653,799.18000000,802.33000000,28.91533240,29.02930334,28.97248600,0.002355709973,0.2880913821,0.2883471524,0.2876161191,0.2877885573,763.89353661,1.00000000,199712,0,pointwise_triangle,mean_strain_rectangle,0.16524214,0.19409913,978.56222166,799.18000000,179.38222166,979.43099846,802.33000000,177.10099846,35.79930280,987.49160886,188.31160886,991.38384661,189.05384661
S15_XY_0.2,000061.jpg,6.105800,100489,100489,100489,100489,0,0,0.006737686569,0.006651475168,0.0001069316736,811.68000000,814.33000000,29.36759804,29.46347836,29.41565539,0.002567260606,0.2955376808,0.2975528693,0.2951799457,0.2969128654,763.89353661,1.00000000,199712,0,pointwise_triangle,mean_strain_rectangle,0.12119221,0.21555279,1003.85512200,811.68000000,192.17512200,1010.70012835,814.33000000,196.37012835,35.83375670,988.77768490,177.09768490,992.00587934,177.67587934
S15_XY_0.2,000062.jpg,6.205900,100478,100489,100478,100478,11,0,0.006770132805,0.00673290012,0.0001246859366,823.68000000,826.33000000,29.80177305,29.89765337,29.84982870,0.002522349423,0.2985209031,0.2995191319,0.2981899962,0.2989384036,763.74053758,0.99979971,199672,0,pointwise_triangle,mean_strain_rectangle,0.11097183,0.19426352,1013.98825609,823.68000000,190.30825609,1017.37894754,826.33000000,191.04894754,35.82644230,988.59944185,164.91944185,991.78003203,165.45003203
S15_XY_0.2,000063.jpg,6.305900,100485,100489,100485,100485,4,0,0.007010223756,0.006906076925,0.000116916073,837.86309900,839.57647900,30.31493532,30.37692756,30.34597893,0.002752586177,0.3071884075,0.3095000583,0.3066552034,0.3087486398,763.81703710,0.99989986,199692,0,pointwise_triangle,mean_strain_rectangle,0.17387740,0.24337548,1043.42923516,837.86309900,205.56613616,1051.28123737,839.57647900,211.70475837,35.86393950,990.21592152,152.35282252,992.24085394,152.66437494
S15_XY_0.2,000064.jpg,6.405900,100476,100489,100476,100476,13,0,0.007071877879,0.007084633168,0.0001246581874,850.18000000,851.83000000,30.76057621,30.82027528,30.79046915,0.002829274012,0.3134130087,0.3134841472,0.3131413847,0.3128849929,763.70993778,0.99975965,199664,0,pointwise_triangle,mean_strain_rectangle,0.08674167,0.19149345,1064.57238630,850.18000000,214.39238630,1064.81402287,851.83000000,212.98402287,35.87642916,990.61246489,140.43246489,992.53501137,140.70501137
S15_XY_0.2,000065.jpg,6.505900,100489,100489,100489,100489,0,0,0.007329394459,0.007185118647,0.0001227335594,861.18000000,863.83000000,31.15856998,31.25445029,31.20662061,0.003034334212,0.3197948101,0.3229450464,0.3194789053,0.3223789671,763.89353661,1.00000000,199712,0,pointwise_triangle,mean_strain_rectangle,0.09888127,0.17559436,1086.24950039,861.18000000,225.06950039,1096.94993217,863.83000000,233.11993217,35.90982601,990.96997247,129.78997247,994.01935869,130.18935869
S15_XY_0.2,000066.jpg,6.605900,100489,100489,100489,100489,0,0,0.007492422809,0.00737308384,0.0001246984192,872.18000000,875.83000000,31.55656374,31.68862531,31.62280134,0.003231717633,0.3276647707,0.330132881,0.3274903137,0.3298891245,763.89353661,1.00000000,199712,0,pointwise_triangle,mean_strain_rectangle,0.05327091,0.07389043,1112.98145633,872.18000000,240.80145633,1121.36490554,875.83000000,245.53490554,35.94197259,991.30590348,119.12590348,995.45443538,119.62443538
S15_XY_0.2,000067.jpg,6.705900,100476,100489,100476,100476,13,0,0.007571203519,0.007556561065,0.0001517865394,884.68000000,888.33000000,32.00882938,32.14089095,32.07506407,0.003328799744,0.3345091693,0.3349032866,0.3343413152,0.3346356405,763.70228783,0.99974964,199662,0,pointwise_triangle,mean_strain_rectangle,0.05020442,0.07998136,1136.22987773,884.68000000,251.54987773,1137.56857910,888.33000000,249.23857910,35.95778374,991.77142875,107.09142875,995.86326503,107.53326503
S15_XY_0.2,000068.jpg,6.805900,100439,100489,100439,100439,50,0,0.007769232153,0.007643319847,0.0001461097801,895.18000000,899.33000000,32.38873252,32.53888471,32.46406905,0.003470067741,0.3396934162,0.342339137,0.3395199135,0.3420508538,763.36568997,0.99930900,199574,0,pointwise_triangle,mean_strain_rectangle,0.05110235,0.08428079,1153.83924922,895.18000000,258.65924922,1162.82598953,899.33000000,263.49598953,35.98079116,992.15180265,96.97180265,996.75135803,97.42135803
S15_XY_0.2,000069.jpg,6.906000,100489,100489,100489,100489,0,0,0.007880068943,0.007833735991,9.718035269e-05,907.18000000,910.83000000,32.82290754,32.95496910,32.88913717,0.003612309409,0.3472729816,0.3482956051,0.3469806918,0.347912022,763.89353661,1.00000000,199712,0,pointwise_triangle,mean_strain_rectangle,0.08423805,0.11025289,1179.58481766,907.18000000,272.40481766,1183.05837074,910.83000000,272.22837074,36.00395715,993.09597810,85.91597810,997.09165737,86.26165737
S15_XY_0.2,000070.jpg,7.006000,100489,100489,100489,100489,0,0,0.008040406135,0.00794920805,9.610039814e-05,918.18000000,921.83000000,33.22090130,33.35296287,33.28712856,0.00374161924,0.3530127045,0.3549223457,0.3526281695,0.3544613255,763.89353661,1.00000000,199712,0,pointwise_triangle,mean_strain_rectangle,0.10904829,0.13006219,1199.08097851,918.18000000,280.90097851,1205.56747160,921.83000000,283.73747160,36.02501702,993.70091567,75.52091567,997.65113060,75.82113060
S15_XY_0.2,000071.jpg,7.106000,100489,100489,100489,100489,0,0,0.008226834632,0.008091121127,6.429267942e-05,928.68000000,934.33000000,33.60080444,33.80522851,33.70348144,0.003915954183,0.3600498896,0.3626099658,0.3594406987,0.3621686511,763.89353661,1.00000000,199712,0,pointwise_triangle,mean_strain_rectangle,0.16948300,0.12185337,1222.98423967,928.68000000,294.30423967,1231.68007032,934.33000000,297.35007032,36.05340985,993.43092236,64.75092236,999.47486076,65.14486076
S15_XY_0.2,000072.jpg,7.206000,100464,100489,100464,100464,25,0,0.00837605046,0.008230967817,0.0001109349376,941.18000000,946.33000000,34.05307008,34.23940352,34.14661810,0.004043316657,0.3660627611,0.3690218711,0.3657379673,0.368654247,763.58753856,0.99959942,199632,0,pointwise_triangle,mean_strain_rectangle,0.08880506,0.09972056,1243.40820668,941.18000000,302.22820668,1253.45943830,946.33000000,307.12943830,36.07415256,994.30844971,53.12844971,999.74916086,53.41916086
S15_XY_0.2,000073.jpg,7.306000,100488,100489,100488,100488,1,0,0.00855546797,0.008422946723,0.0001020478765,952.21521100,956.35112700,34.45233782,34.60198044,34.52740234,0.004274129177,0.3742544106,0.3771809797,0.3740761231,0.3767399085,763.86293680,0.99995994,199704,0,pointwise_triangle,mean_strain_rectangle,0.04766073,0.11707578,1271.23284560,952.21521100,319.01763460,1281.17354569,956.35112700,324.82241869,36.11174353,995.90902168,43.69381068,1000.23472033,43.88359333
S15_XY_0.2,000074.jpg,7.406000,100437,100489,100437,100437,52,0,0.008712954158,0.008517138876,7.57423842e-05,964.68000000,969.83000000,34.90332949,35.08966293,34.99686824,0.004352697189,0.3791130116,0.3832793963,0.3790048266,0.3829408739,763.35039007,0.99928898,199570,0,pointwise_triangle,mean_strain_rectangle,0.02854447,0.08840069,1287.73609312,964.68000000,323.05609312,1301.88808420,969.83000000,332.05808420,36.12453940,995.76397600,31.08397600,1001.07991961,31.24991961
S15_XY_0.2,000075.jpg,7.506000,100446,100489,100446,100446,43,0,0.008921153487,0.008674679053,0.0001337581416,975.68000000,981.83000000,35.30132325,35.52383795,35.41310491,0.004567387754,0.3864203143,0.3915768715,0.3865825108,0.3915368484,763.41923963,0.99937911,199588,0,pointwise_triangle,mean_strain_rectangle,-0.04195651,0.01022205,1312.55686468,975.68000000,336.87686468,1330.07218249,981.83000000,348.24218249,36.15950469,996.24434593,20.56434593,1002.52396909,20.69396909
S15_XY_0.2,000076.jpg,7.606100,100487,100489,100487,100487,2,0,0.009020090123,0.008829497423,5.969336352e-05,986.68000000,992.83000000,35.69931701,35.92183171,35.81109284,0.004672043292,0.3930703164,0.3971345567,0.3927548965,0.3965859655,763.84763690,0.99993991,199700,0,pointwise_triangle,mean_strain_rectangle,0.08030962,0.13832843,1335.14497837,986.68000000,348.46497837,1348.95001451,992.83000000,356.12001451,36.17654927,996.74918580,10.06918580,1002.96194727,10.13194727
S15_XY_0.2,000077.jpg,7.706100,100468,100489,100468,100468,21,0,0.009238915027,0.009007786209,0.0001243252046,998.18000000,1002.83000000,36.11540140,36.28364422,36.19981604,0.004928144317,0.4014704011,0.406216549,0.4011280327,0.4057739108,763.61813836,0.99963948,199640,0,pointwise_triangle,mean_strain_rectangle,0.08535140,0.10908492,1363.67761072,998.18000000,365.49761072,1379.79888791,1002.83000000,376.96888791,36.21825882,998.68854440,0.50854440,1003.34091344,0.51091344
S15_XY_0.2,000078.jpg,7.806100,100476,100489,100476,100476,13,0,0.009375925378,0.009111419245,2.475569841e-05,1008.18000000,1014.33000000,36.47721392,36.69972861,36.58897872,0.005023753546,0.4062648606,0.4116840574,0.4061134187,0.4114302082,763.72523768,0.99977968,199668,0,pointwise_triangle,mean_strain_rectangle,0.03729054,0.06169922,1379.96298835,1008.18000000,371.78298835,1398.37041601,1014.33000000,384.04041601,36.23383008,998.39416370,-9.78583630,1004.48446911,-9.84553089
S15_XY_0.2,000079.jpg,7.906100,100487,100489,100487,100487,2,0,0.009427844005,0.009341617071,5.587243274e-05,1018.68000000,1025.83000000,36.85711705,37.11581300,36.98714355,0.005158730571,0.4144653696,0.4165003816,0.414143046,0.4158762778,763.84763690,0.99993991,199700,0,pointwise_triangle,mean_strain_rectangle,0.07782906,0.15006958,1407.81772059,1018.68000000,389.13772059,1414.73006160,1025.83000000,388.90006160,36.25581293,998.53808578,-20.14191422,1005.54671195,-20.28328805
S15_XY_0.2,000080.jpg,8.006100,100475,100489,100475,100475,14,0,0.009696723317,0.00949574166,9.519797009e-05,1029.68000000,1036.83000000,37.25511082,37.51380677,37.38513009,0.005436252569,0.4225350298,0.4266440711,0.4223427107,0.4263826063,763.67933797,0.99971960,199656,0,pointwise_triangle,mean_strain_rectangle,0.04553625,0.06132165,1435.22799758,1029.68000000,405.54799758,1449.18521014,1036.83000000,412.35521014,36.30101118,999.82065321,-29.85934679,1006.76331275,-30.06668725
S15_XY_0.2,000081.jpg,8.106100,100447,100489,100447,100447,42,0,0.00984183653,0.009619338131,8.261923641e-05,1040.18000000,1047.33000000,37.63501396,37.89370990,37.76502648,0.005564994257,0.4280714984,0.4326909998,0.4280678714,0.4325402711,763.42688958,0.99938912,199590,0,pointwise_triangle,mean_strain_rectangle,0.00084730,0.03484732,1454.03376342,1040.18000000,413.85376342,1469.72485930,1047.33000000,422.39485930,36.32197852,1000.43344698,-39.74655302,1007.31023671,-40.01976329
S15_XY_0.2,000082.jpg,8.206100,100487,100489,100487,100487,2,0,0.009971053526,0.00978565983,2.391574897e-05,1050.68000000,1058.33000000,38.01491710,38.29170367,38.15406336,0.005716388872,0.4352048641,0.4392381943,0.4349754151,0.43870198,763.84763690,0.99993991,199700,0,pointwise_triangle,mean_strain_rectangle,0.05274986,0.12222746,1478.26372158,1050.68000000,427.58372158,1491.96376536,1058.33000000,433.63376536,36.34663519,1000.90735555,-49.77264445,1008.19496097,-50.13503903
S15_XY_0.2,000083.jpg,8.306200,100483,100489,100483,100483,6,0,0.01022241069,0.009962791934,6.898156236e-05,1060.68000000,1068.33000000,38.37672961,38.65351618,38.51586880,0.006012637721,0.4438059131,0.4491121559,0.4437037059,0.4489222551,763.79408724,0.99986981,199686,0,pointwise_triangle,mean_strain_rectangle,0.02303502,0.04230151,1507.47897140,1060.68000000,446.79897140,1525.50272726,1068.33000000,457.17272726,36.39488336,1002.27065054,-58.40934946,1009.49938161,-58.83061839
