Repository: P20230101/ultimate-brain-wiki

# PA12 自建 VFM 输出

本目录是 PA12 VFM 的自建主路径。它使用已经完成时间同步的 DIC 全场—Press 合并数据，不修改原始 JPG、DAT、XLS；MatchID 文件仅保留为历史格式、方向和载荷审计证据。

## 当前方法

1. 双轴十字试样和单轴长条试样均可进入自建 VFM 计算；单轴 Job Polygon 已接入，但实际厚度、有效宽度、标距、积分域和外功未独立确认，因此单轴结果强制保持复核状态。
2. 旋转后的 DIC 坐标中，机器 X 方向使用 `Eyy` 和竖直边界长度，机器 Y 方向使用 `Exx` 和水平边界长度。
3. `X=(X1_Press+X2_Press)/2`，`Y=(Y1_Press+Y2_Press)/2`；中心厚度使用 1 mm，外围 3 mm 仅作记录。
4. 虚功积分前将旋转后 DIC 应变映射到机器轴：机器 X 使用 `Eyy`，机器 Y 使用 `Exx`。阶段 1 当前固定工作假设 `ν=0.375`，在参考场点坐标集合审计后，用 ROI 内当前帧相邻完整网格单元拆分成两个三角形的逐点积分和加载初期内外虚功计算条件 `E`。真实 Job Polygon 使用 Polygon 内三角形；缺失单元不补足，矩形均值法只保留作回归基线。
5. 阶段 2 固定阶段 1 的条件 `E、ν`，用平面应力等效应力和 DIC 应变计算约化候选 `Y、H`，并导出 Linear、Ludwik、Swift、通用 Voce I/II 对比。此结果不是 MatchID 内部 J2 求解的复刻。

File: Agents/PA12实验数据处理/VFM自建/敏感性分析/S15_XY_0.2/S15_XY_0.2_模型对比.csv
照片,时间/s,等效塑性应变,等效应力/MPa,Linear模型应力/MPa,Ludwik模型应力/MPa,Swift模型应力/MPa,Voce I（通用）模型应力/MPa,Voce II（通用）模型应力/MPa
000001.jpg,0.105000,0,0.00000000,,,,,
000002.jpg,0.205000,0.0005487649839,0.63368020,,,,,
000003.jpg,0.305000,0.0006572866065,1.12198457,,,,,
000004.jpg,0.405000,0.0009484423991,1.61028393,,,,,
000005.jpg,0.505100,0.00112539768,2.13497188,35.59892966,25.50673108,25.50675458,12.88197513,12.52020974
000006.jpg,0.605100,0.001335839074,2.65952549,35.63320291,26.27932591,26.27934429,14.54383094,14.48890813
000007.jpg,0.705100,0.001415672212,3.14796887,35.64620482,26.54619953,26.54621634,15.15688227,15.20861258
000008.jpg,0.805100,0.00143983997,3.68162622,35.65014087,26.62453650,26.62455287,15.34062180,15.42362183
000009.jpg,0.905100,0.001466251506,4.22040266,35.65444235,26.70891414,26.70893004,15.54044575,15.65708669
000010.jpg,1.005100,0.001548944346,4.79423996,35.66791001,26.96521775,26.96523229,16.15955776,16.37799234
000011.jpg,1.105100,0.00147866936,5.29175593,35.65646477,26.74815262,26.74816831,15.63404630,15.76631360
000012.jpg,1.205200,0.001450294769,5.79833839,35.65184358,26.65808837,26.65810456,15.41984194,15.51622461
000013.jpg,1.305200,0.00145451122,6.29575157,35.65253029,26.67156343,26.67157954,15.45174661,15.55350197
000014.jpg,1.405200,0.00145488715,6.82948715,35.65259151,26.67276327,26.67277938,15.45458990,15.55682360
000015.jpg,1.505200,0.001372007295,7.33601810,35.63909340,26.40181998,26.40183764,14.82273898,14.81677963
000016.jpg,1.605200,0.001483822629,7.86084643,35.65730405,26.76435628,26.76437189,15.67282389,15.81154036
000017.jpg,1.705200,0.001360929588,8.36717286,35.63728924,26.36458837,26.36460625,14.73752025,14.71667842
000018.jpg,1.805200,0.001334572577,8.87370595,35.63299664,26.27498714,26.27500555,14.53402926,14.47737235
000019.jpg,1.905300,0.001339220656,9.38023951,35.63375365,26.29089390,26.29091222,14.56999000,14.51969075
000020.jpg,2.005300,0.001334776603,9.89220692,35.63302987,26.27568632,26.27570473,14.53560842,14.47923096
000021.jpg,2.105300,0.001270754342,10.43880215,35.62260297,26.05182384,26.05184364,14.03702261,13.89125212
000022.jpg,2.205300,0.001155277133,10.94532439,35.60379593,25.62334261,25.62336528,13.12205007,12.80619518
000023.jpg,2.305300,0.001085910913,11.44255836,35.59249870,25.34863704,25.34866171,12.56258370,12.13891944
000024.jpg,2.405300,0.001090676416,11.92219236,35.59327483,25.36796630,25.36799082,12.60125862,12.18513938
000025.jpg,2.505300,0.0009695463675,12.40148776,,,,,
000026.jpg,2.605400,0.0009926844036,12.90801810,,,,,
000027.jpg,2.705400,0.0008834574679,13.40543420,,,,,
000028.jpg,2.805400,0.0007739409376,13.89387759,,,,,
000029.jpg,2.905400,0.0007413035034,14.37334085,,,,,
000030.jpg,3.005400,0.000695572849,14.87987300,,,,,
000031.jpg,3.105400,0.000535373542,15.45876731,,,,,
000032.jpg,3.205400,0.0005153508676,15.91092696,,,,,
000033.jpg,3.305500,0.0005340014873,16.39049807,,,,,
000034.jpg,3.405500,0.0003418024065,16.86982383,,,,,
000035.jpg,3.505500,0.0002622678402,17.35817361,,,,,
000036.jpg,3.605500,0.000158355257,17.81952216,,,,,
000037.jpg,3.705500,0.0002406577773,18.29897275,,,,,
000038.jpg,3.805500,0.0002364241031,18.77843390,,,,,
000039.jpg,3.905500,0.0001847772721,19.25768561,,,,,
000040.jpg,4.005500,0.0002796838409,19.71897337,,,,,
000041.jpg,4.105600,0.0003192602129,20.23009700,,,,,
000042.jpg,4.205600,0.000370546241,20.75019292,,,,,
000043.jpg,4.305600,0.0004879264238,21.21143999,,,,,
000044.jpg,4.405600,0.0005460648713,21.67275999,,,,,
000045.jpg,4.505600,0.0006359597475,22.13409071,,,,,
000046.jpg,4.605600,0.0008376441604,22.60444637,,,,,
000047.jpg,4.705600,0.00096620757,23.06578654,,,,,
000048.jpg,4.805700,0.001052247417,23.50904545,35.58701614,25.21006304,25.21008876,12.28837218,11.81082092
000049.jpg,4.905700,0.001090477714,23.97031564,35.59324246,25.36716174,25.36718627,12.59964675,12.18321331
000050.jpg,5.005700,0.001252194152,24.44067083,35.61958019,25.98518527,25.98520549,13.89132990,13.71899784
000051.jpg,5.105700,0.001240020061,24.90201823,35.61759748,25.94103098,25.94105149,13.79548358,13.60556952
000052.jpg,5.205700,0.001423115782,25.39713430,35.64741711,26.57044394,26.57046062,15.21356434,15.27497543
000053.jpg,5.305700,0.001587745039,25.86075536,35.67422923,27.08160122,27.08161516,16.44667755,16.71106239
000054.jpg,5.405700,0.00161649419,26.34018258,35.67891142,27.16632909,27.16634261,16.65803960,16.95573813
000055.jpg,5.505800,0.001820732656,26.76528580,35.71217444,27.73484028,27.73485116,18.12641236,18.64341634
000056.jpg,5.605800,0.001936684916,27.21755104,35.73105885,28.03451550,28.03452511,18.93473825,19.56328518
000057.jpg,5.705800,0.002009184366,27.66079583,35.74286637,28.21443803,28.21444692,19.43106299,20.12481481
000058.jpg,5.805800,0.002156034288,28.08595801,35.76678289,28.56303069,28.56303826,20.41542501,21.23100232
000059.jpg,5.905800,0.00237572277,28.53831354,35.80256215,29.04957242,29.04957831,21.83709245,22.81070605
000060.jpg,6.005800,0.002355709973,28.97248600,35.79930280,29.00682604,29.00683207,21.71005636,22.67042192
000061.jpg,6.105800,0.002567260606,29.41565539,35.83375670,29.44431917,29.44432383,23.02850707,24.11788158
000062.jpg,6.205900,0.002522349423,29.84982870,35.82644230,29.35400050,29.35400543,22.75307414,23.81705931
000063.jpg,6.305900,0.002752586177,30.34597893,35.86393950,29.80374772,29.80375133,24.14024556,25.32358006
000064.jpg,6.405900,0.002829274012,30.79046915,35.87642916,29.94665243,29.94665565,24.58881726,25.80614777
000065.jpg,6.505900,0.003034334212,31.20662061,35.90982601,30.31363982,30.31364209,25.75628245,27.05133348
000066.jpg,6.605900,0.003231717633,31.62280134,35.94197259,30.64802310,30.64802457,26.83737616,28.19026324
000067.jpg,6.705900,0.003328799744,32.07506407,35.95778374,30.80633598,30.80633709,27.35423735,28.72987380
000068.jpg,6.805900,0.003470067741,32.46406905,35.98079116,31.03002438,31.03002500,28.08931123,29.49174231
000069.jpg,6.906000,0.003612309409,32.88913717,36.00395715,31.24778002,31.24778019,28.80954521,30.23179970
000070.jpg,7.006000,0.00374161924,33.28712856,36.02501702,31.43967689,31.43967668,29.44741901,30.88182586
000071.jpg,7.106000,0.003915954183,33.70348144,36.05340985,31.68990186,31.68990118,30.28266667,31.72517109
000072.jpg,7.206000,0.004043316657,34.14661810,36.07415256,31.86695281,31.86695180,30.87540445,32.31818511
000073.jpg,7.306000,0.004274129177,34.52740234,36.11174353,32.17639766,32.17639613,31.91328245,33.34537331
000074.jpg,7.406000,0.004352697189,34.99686824,36.12453940,32.27858440,32.27858271,32.25619239,33.68157005
000075.jpg,7.506000,0.004567387754,35.41310491,36.15950469,32.55024408,32.55024196,33.16720884,34.56691355
000076.jpg,7.606100,0.004672043292,35.81109284,36.17654927,32.67886398,32.67886166,33.59784911,34.98139074
000077.jpg,7.706100,0.004928144317,36.19981604,36.21825882,32.98385150,32.98384874,34.61581569,35.95063436
000078.jpg,7.806100,0.005023753546,36.58897872,36.23383008,33.09436029,33.09435739,34.98317856,36.29671886
000079.jpg,7.906100,0.005158730571,36.98714355,36.25581293,33.24745135,33.24744824,35.49043909,36.77131384
000080.jpg,8.006100,0.005436252569,37.38513009,36.30101118,33.55209963,33.55209614,36.49292944,37.69782093
000081.jpg,8.106100,0.005564994257,37.76502648,36.32197852,33.68908164,33.68907800,36.94012157,38.10611938
000082.jpg,8.206100,0.005716388872,38.15406336,36.34663519,33.84685731,33.84685348,37.45202719,38.56963383
000083.jpg,8.306200,0.006012637721,38.51586880,36.39488336,34.14586227,34.14585811,38.41161334,39.42713268
000084.jpg,8.406200,0.006058060809,38.91540258,36.40228113,34.19062645,34.19062224,38.55396970,39.55305611
000085.jpg,8.506200,0.006287479068,39.35697465,36.43964502,34.41256995,34.41256552,39.25426858,40.16756328
000086.jpg,8.606200,0.006446347064,39.70965089,36.46551884,34.56237360,34.56236903,39.72141926,40.57283189
000087.jpg,8.706200,0.006872330784,40.07183333,36.53489610,34.94951207,34.94950715,40.90580218,41.58312069
000088.jpg,8.806200,0.006972799632,40.43363765,36.55125882,35.03792047,35.03791547,41.17128037,41.80610307
000089.jpg,8.906200,0.00717022001,40.79544210,36.58341142,35.20862060,35.20861546,41.67823323,42.22827700
000090.jpg,9.006300,0.007377729942,41.13001109,36.61720725,35.38391018,35.38390490,42.19074699,42.65014911
000091.jpg,9.106300,0.007665422082,41.50096119,36.66406184,35.62031504,35.62030959,42.86829393,43.20006248
000092.jpg,9.206300,0.007907305819,41.86298065,36.70345590,35.81347238,35.81346679,43.40965171,43.63288443
000093.jpg,9.306300,0.008124137871,42.18839055,36.73876996,35.98251976,35.98251406,43.87399108,43.99936501
000094.jpg,9.406300,0.008341536502,42.53231662,36.77417629,36.14830825,36.14830244,44.32050355,44.34752801
000095.jpg,9.506300,0.008614918389,42.88171128,36.81870026,36.35179752,36.35179159,44.85613706,44.75955406
000096.jpg,9.606300,0.008868472036,43.28317122,36.85999493,36.53581504,36.53580900,45.32836722,45.11758836
000097.jpg,9.706400,0.00910180295,43.59963722,36.89799605,36.70135562,36.70134950,45.74304912,45.42785534
000098.jpg,9.806400,0.009389359387,43.93441642,36.94482854,36.90061280,36.90060657,46.22915429,45.78651475
000099.jpg,9.906400,0.009679743201,44.25088431,36.99212151,37.09677838,37.09677206,46.69350199,46.12390481
000100.jpg,10.006400,0.009960080725,44.55864146,37.03777830,37.28159910,37.28159269,47.11784049,46.42765113
000101.jpg,10.106400,0.01013081869,44.88404163,37.06558530,37.39206800,37.39206154,47.36529154,46.60271922
000102.jpg,10.206400,0.01052854148,45.18263779,37.13035988,37.64355460,37.64354804,47.91115574,46.98341610
000103.jpg,10.306400,0.01082767359,45.50849081,37.17907763,37.82758047,37.82757384,48.29505513,47.24652234
000104.jpg,10.406500,0.0112052432,45.79793234,37.24056999,38.05395840,38.05395170,48.74912730,47.55264955
000105.jpg,10.506500,0.01152421005,46.08737398,37.29251809,38.24034214,38.24033537,49.10784734,47.79051698
000106.jpg,10.606500,0.01178194124,46.39376426,37.33449313,38.38785636,38.38784955,49.38204766,47.96992630
000107.jpg,10.706500,0.01212688568,46.72030413,37.39067204,38.58117237,38.58116551,49.72839745,48.19350477
000108.jpg,10.806500,0.01267577009,46.99165726,37.48006535,38.87961792,38.87961098,50.23426684,48.51386074
000109.jpg,10.906500,0.01301916133,47.27216358,37.53599130,39.06094475,39.06093776,50.52464144,48.69438063
000110.jpg,11.006500,0.0133897604,47.55245396,37.59634841,39.25225929,39.25225227,50.81723673,48.87377812
000111.jpg,11.106500,0.01382038997,47.79677879,37.66648231,39.46914584,39.46913878,51.13203779,49.06398699
000112.jpg,11.206600,0.01421101205,48.04110770,37.73010044,39.66110705,39.66109996,51.39589444,49.22119653
000113.jpg,11.306600,0.0146589267,48.31245994,37.80304945,39.87593181,39.87592469,51.67503160,49.38535727
000114.jpg,11.406600,0.0151795908,48.55656684,37.88784671,40.11893780,40.11893065,51.97067966,49.55691388
000115.jpg,11.506600,0.01573864966,48.80089419,37.97889707,40.37231589,40.37230872,52.25683949,49.72086910
000116.jpg,11.606600,0.01618506994,49.02691210,38.05160270,40.56935924,40.56935205,52.46424773,49.83857049
000117.jpg,11.706600,0.01657416723,49.29089844,38.11497250,40.73747289,40.73746570,52.63105436,49.93266008
000118.jpg,11.806600,0.01720566769,49.50619956,38.21782096,41.00350665,41.00349945,52.87656463,50.07049159
000119.jpg,11.906700,0.01772026013,49.72309206,38.30162936,41.21439083,41.21438362,53.05570926,50.17086035
000120.jpg,12.006700,0.0184786592,49.92208565,38.42514499,41.51615063,41.51614343,53.28942078,50.30214965
000121.jpg,12.106700,0.0191108961,50.12126829,38.52811339,41.75999047,41.75998327,53.45981923,50.39871625
000122.jpg,12.206700,0.01964889471,50.31111945,38.61573381,41.96229217,41.96228499,53.58936372,50.47306869
000123.jpg,12.306700,0.0203529317,50.49202246,38.73039583,42.22022866,42.22022149,53.73985051,50.56110762
000124.jpg,12.406700,0.02105226576,50.64569891,38.84429192,42.46924682,42.46923967,53.87045922,50.63974508
000125.jpg,12.506700,0.02176086181,50.82660228,38.95969646,42.71468925,42.71468212,53.98604210,50.71194066
000126.jpg,12.606800,0.02251959845,50.97132499,39.08326707,42.97028671,42.97027961,54.09352832,50.78230044
000127.jpg,12.706800,0.02333719537,51.12500742,39.21642388,43.23787078,43.23786372,54.19307536,50.85149909
000128.jpg,12.806800,0.02411257517,51.26594391,39.34270505,43.48457756,43.48457054,54.27406489,50.91193258
000129.jpg,12.906800,0.02492136775,51.41445339,39.47442796,43.73502948,43.73502251,54.34661279,50.97058163
000130.jpg,13.006800,0.02580026401,51.53196080,39.61756820,43.99969036,43.99968343,54.41365050,51.03019371
000131.jpg,13.106800,0.02664301095,51.64933743,39.75482104,44.24656224,44.24655535,54.46811751,51.08410482
000132.jpg,13.206800,0.02752174879,51.76699097,39.89793548,44.49720144,44.49719461,54.51625023,51.13760420
000133.jpg,13.306900,0.02851476205,51.83935280,40.05966123,44.77260169,44.77259492,54.56169737,51.19541297
000134.jpg,13.406900,0.02937286495,51.94789554,40.19941499,45.00427750,45.00427079,54.59455324,51.24357482
000135.jpg,13.506900,0.03040098799,52.03834783,40.36685885,45.27460689,45.27460024,54.62740481,51.29956625
000136.jpg,13.606900,0.03140020054,52.10159942,40.52959425,45.53019360,45.53018702,54.65367476,51.35258294
000137.jpg,13.706900,0.03246974472,52.17396135,40.70378411,45.79643198,45.79642548,54.67672614,51.40815642
000138.jpg,13.806900,0.03347121653,52.23734287,40.86688745,46.03923772,46.03923128,54.69440881,51.45934508
000139.jpg,13.906900,0.03452284887,52.31745890,41.03816012,46.28782978,46.28782342,54.70965267,51.51242140
000140.jpg,14.007000,0.03554982303,52.38194191,41.20541687,46.52462829,46.52462201,54.72184102,51.56373893
000141.jpg,14.107000,0.03656318811,52.41801709,41.37045720,46.75281396,46.75280775,54.73172470,51.61399377
000142.jpg,14.207000,0.03770289125,52.48138449,41.55607340,47.00328964,47.00328351,54.74076546,51.67016744
000143.jpg,14.307000,0.03874724555,52.53555981,41.72616074,47.22737824,47.22737219,54.74747830,51.72139624
000144.jpg,14.407000,0.03985531128,52.54456398,41.90662436,47.45974788,47.45974191,54.75327019,51.77555657
000145.jpg,14.507000,0.04100778417,52.59892249,42.09432029,47.69583639,47.69583051,54.75811797,51.83172768
000146.jpg,14.607000,0.0421578475,52.63510357,42.28162379,47.92603020,47.92602440,54.76199471,51.88765990
000147.jpg,14.707100,0.04331926514,52.68928855,42.47077649,48.15329184,48.15328613,54.76512953,51.94405267
000148.jpg,14.807100,0.04440346593,52.71646538,42.64735338,48.36094670,48.36094107,54.76748691,51.99663395
000149.jpg,14.907100,0.04552272403,52.74279914,42.82963983,48.57096846,48.57096292,54.76945605,52.05086814
000150.jpg,15.007100,0.04668791718,52.76173736,43.01940742,48.78512639,48.78512093,54.77110196,52.10728982
000151.jpg,15.107100,0.04781647612,52.81592254,43.20320864,48.98838323,48.98837786,54.77238040,52.16190971
000152.jpg,15.207100,0.0489074774,52.86111275,43.38089308,49.18114348,49.18113819,54.77337862,52.21469236
000153.jpg,15.307100,0.05004658495,52.87920333,43.56641228,49.37864989,49.37864468,54.77421982,52.26978701
000154.jpg,15.407200,0.0513371926,52.91538450,43.77660534,49.59798740,49.59798229,54.77497473,52.33219510
000155.jpg,15.507200,0.05241455758,52.94248885,43.95206893,49.77762369,49.77761866,54.77547618,52.38428323
000156.jpg,15.607200,0.05346129459,52.96959786,44.12254432,49.94925571,49.94925076,54.77587333,52.43488503
000157.jpg,15.707200,0.05468693692,52.99676063,44.32215690,50.14673008,50.14672521,54.77624731,52.49413035
000158.jpg,15.807200,0.05583660751,53.02386967,44.50939643,50.32866885,50.32866406,54.77652639,52.54969951
000159.jpg,15.907200,0.05693934595,53.05103241,44.68899243,50.50029618,50.50029147,54.77674191,52.60299764
000160.jpg,16.007200,0.05799259151,53.07815375,44.86052783,50.66167617,50.66167154,54.77690918,52.65390187
000161.jpg,16.107300,0.05921892608,53.10530420,45.06025315,50.84655493,50.84655038,54.77706570,52.71317000
000162.jpg,16.207300,0.06040421152,53.13247150,45.25329305,51.02226413,51.02225967,54.77718565,52.77045300
000163.jpg,16.307300,0.06144774978,53.18668511,45.42324749,51.17461871,51.17461432,54.77727084,52.82088481
000164.jpg,16.407300,0.06254177363,53.23188948,45.60142419,51.33206652,51.33206221,54.77734357,52.87375591
000165.jpg,16.507300,0.06365418639,53.26807070,45.78259578,51.48984537,51.48984114,54.77740338,52.92751524
000166.jpg,16.607300,0.06484455834,53.30425193,45.97646409,51.65617899,51.65617484,54.77745469,52.98504170
000167.jpg,16.707300,0.06602888254,53.34950054,46.16934744,51.81918336,51.81917929,54.77749531,53.04227560
000168.jpg,16.807400,0.06705533294,53.39470498,46.33651889,51.95851685,51.95851286,54.77752376,53.09187989
000169.jpg,16.907400,0.06807372562,53.42182344,46.50237803,52.09502641,52.09502249,54.77754695,53.14109465
000170.jpg,17.007400,0.06921576253,53.45804416,46.68837432,52.24611786,52.24611401,54.77756808,53.19628453
000171.jpg,17.107400,0.07037477369,53.51237377,46.87713509,52.39736431,52.39736054,54.77758527,53.25229461
000172.jpg,17.207400,0.07138183289,53.53942987,47.04114842,52.52712027,52.52711657,54.77759739,53.30096144
000173.jpg,17.307400,0.0725220606,53.59367148,47.22685005,52.67222200,52.67221838,54.77760856,53.35606369
000174.jpg,17.407400,0.073648155,53.64797354,47.41024989,52.81368746,52.81368391,54.77761743,53.41048289
000175.jpg,17.507500,0.07465987454,53.68415476,47.57502222,52.93926912,52.93926564,54.77762392,53.45937484
000176.jpg,17.607500,0.0758193585,53.73839645,47.76385999,53.08147550,53.08147209,54.77762996,53.51540757
000177.jpg,17.707500,0.07682712428,53.78363578,47.92798840,53.20362255,53.20361921,54.77763421,53.56410842
000178.jpg,17.807500,0.07786112732,53.82884956,48.09638989,53.32758190,53.32757863,54.77763780,53.61407719
000179.jpg,17.907500,0.07897315528,53.89217949,48.27749882,53.45938686,53.45938365,54.77764094,53.66781655
000180.jpg,18.007500,0.08014843375,53.94645134,48.46890894,53.59703291,53.59702978,54.77764361,53.72461251
000181.jpg,18.107500,0.08124198866,53.98261166,48.64700928,53.72361850,53.72361544,54.77764560,53.77745914
000182.jpg,18.207500,0.08228513382,54.02288427,48.81689970,53.84306410,53.84306111,54.77764715,53.82786968
000183.jpg,18.307600,0.0834533779,54.08214822,49.00716418,53.97535860,53.97535569,54.77764855,53.88432569
000184.jpg,18.407600,0.08448908733,54.12735751,49.17584359,54.09137155,54.09136870,54.77764955,53.93437690
000185.jpg,18.507600,0.08554598822,54.19969915,49.34797431,54.20855358,54.20855080,54.77765039,53.98545219
000186.jpg,18.607600,0.08654345258,54.24493386,49.51042499,54.31805401,54.31805129,54.77765104,54.03365517
000187.jpg,18.707600,0.08773269382,54.29920572,49.70410915,54.44725345,54.44725080,54.77765167,54.09112588
000188.jpg,18.807600,0.0888594367,54.37156821,49.88761459,54.56833543,54.56833285,54.77765215,54.14557632
000189.jpg,18.907600,0.08988921916,54.41678664,50.05532871,54.67789379,54.67789127,54.77765250,54.19534109
000190.jpg,19.007700,0.09081062521,54.47105581,50.20539226,54.77504676,54.77504430,54.77765276,54.23986852
000191.jpg,19.107700,0.09183503645,54.49819085,50.37223160,54.88210943,54.88210703,54.77765300,54.28937373
000192.jpg,19.207700,0.09298407218,54.57055335,50.55936774,55.00102942,55.00102709,54.77765322,54.34490148
000193.jpg,19.307700,0.0940874365,54.62380810,50.73906567,55.11408573,55.11408346,54.77765339,54.39822213
000194.jpg,19.407700,0.09511235852,54.67910878,50.90598820,55.21812764,55.21812543,54.77765352,54.44775202
000195.jpg,19.507700,0.09616917546,54.72432726,51.07810525,55.32444208,55.32443994,54.77765363,54.49882325
000196.jpg,19.607700,0.09719131909,54.76955023,51.24457529,55.42635439,55.42635231,54.77765372,54.54821887
000197.jpg,19.707800,0.09827478071,54.84191274,51.42103179,55.53341844,55.53341643,54.77765379,54.60057772
000198.jpg,19.807800,0.09926444015,54.88714288,51.58221133,55.63036468,55.63036273,54.77765385,54.64840353
000199.jpg,19.907800,0.1002823511,54.95045649,51.74799201,55.72924916,55.72924726,54.77765390,54.69759460
000200.jpg,20.007800,0.1014321872,54.99568395,51.93525851,55.83995725,55.83995542,54.77765394,54.75316103
000201.jpg,20.107800,0.1023692889,55.07709711,52.08787830,55.92941890,55.92941712,54.77765397,54.79844696
000202.jpg,20.207800,0.1035363985,55.11327212,52.27795801,56.03989759,56.03989588,54.77765400,54.85484813
000203.jpg,20.307800,0.1046202622,55.15850224,52.45447999,56.14157887,56.14157722,54.77765402,54.90722641
000204.jpg,20.407900,0.1056064416,55.19850469,52.61509276,56.23334285,56.23334126,54.77765404,54.95488404
000205.jpg,20.507900,0.1067073849,55.25799712,52.79439640,56.33495327,56.33495174,54.77765405,55.00808770
000206.jpg,20.607900,0.1077298086,55.31227521,52.96091204,56.42854430,56.42854283,54.77765406,55.05749686
000207.jpg,20.707900,0.1087250997,55.35749645,53.12300877,56.51894961,56.51894820,54.77765407,55.10559482
000208.jpg,20.807900,0.109708642,55.40272213,53.28319206,56.60761876,56.60761739,54.77765408,55.15312501
000209.jpg,20.907900,0.1108407541,55.46604020,53.46757196,56.70887273,56.70887143,54.77765409,55.20783492
000210.jpg,21.007900,0.1118704056,55.51127207,53.63526474,56.80022380,56.80022256,54.77765409,55.25759336
000211.jpg,21.108000,0.1128860321,55.55649333,53.80067337,56.88965278,56.88965159,54.77765409,55.30667404
000212.jpg,21.208000,0.1139073626,55.61981581,53.96701098,56.97891636,56.97891523,54.77765410,55.35603037
000213.jpg,21.308000,0.1149750194,55.66503708,54.14089345,57.07152490,57.07152383,54.77765410,55.40762544
000214.jpg,21.408000,0.1159534345,55.71026893,54.30024170,57.15577101,57.15576999,54.77765410,55.45490786
000215.jpg,21.508000,0.1170313603,55.73740223,54.47579661,57.24790841,57.24790745,54.77765411,55.50699918
000216.jpg,21.608000,0.1180423197,55.80071589,54.64044513,57.33368699,57.33368608,54.77765411,55.55585432
000217.jpg,21.708000,0.119100758,55.84594597,54.81282626,57.42284637,57.42284552,54.77765411,55.60700390
000218.jpg,21.808100,0.1200903912,55.90021521,54.97400152,57.50561978,57.50561898,54.77765411,55.65482844
000219.jpg,21.908100,0.1212268782,55.93639646,55.15909392,57.59998400,57.59998326,54.77765411,55.70974976
000220.jpg,22.008100,0.1221935342,55.98162829,55.31652704,57.67967359,57.67967290,54.77765411,55.75646392
000221.jpg,22.108100,0.1232851728,56.03589402,55.49431528,57.76904294,57.76904231,54.77765411,55.80921792
000222.jpg,22.208100,0.124231587,56.09921471,55.64845174,57.84599580,57.84599522,54.77765411,55.85495388
000223.jpg,22.308100,0.1253214313,56.14444390,55.82594776,57.93401342,57.93401289,54.77765411,55.90762118
000224.jpg,22.408100,0.126314838,56.16902593,55.98773758,58.01369352,58.01369305,54.77765411,55.95562807
000225.jpg,22.508200,0.1273430747,56.20775846,56.15519996,58.09562405,58.09562363,54.77765411,56.00531815
000226.jpg,22.608200,0.1284426516,56.26203033,56.33428104,58.18263664,58.18263628,54.77765411,56.05845577
000227.jpg,22.708200,0.1294452379,56.30725341,56.49756591,58.26143952,58.26143921,54.77765411,56.10690628
000228.jpg,22.808200,0.1303835439,56.35248346,56.65038184,58.33473464,58.33473438,54.77765411,56.15225040
000229.jpg,22.908200,0.1314747775,56.40675533,56.82810411,58.41942966,58.41942945,54.77765411,56.20498483
000230.jpg,23.008200,0.1325549023,56.44293397,57.00401716,58.50269263,58.50269248,54.77765411,56.25718242
000231.jpg,23.108200,0.1335143664,56.48815966,57.16027898,58.57618565,58.57618555,54.77765411,56.30354902
000232.jpg,23.208300,0.134654554,56.52434699,57.34597409,58.66295669,58.66295664,54.77765411,56.35864919
000233.jpg,23.308300,0.1355756276,56.57861279,57.49598348,58.73261060,58.73261059,54.77765411,56.40316054
000234.jpg,23.408300,0.1367131918,56.63288467,57.68125133,58.81809867,58.81809872,54.77765411,56.45813393
000235.jpg,23.508300,0.1377337263,56.66639463,57.84745930,58.89429344,58.89429355,54.77765411,56.50745179
000236.jpg,23.608300,0.1387212027,56.69620272,58.00828330,58.96757745,58.96757760,54.77765411,56.55517210
000237.jpg,23.708300,0.1397383471,56.74142842,58.17393913,59.04261412,59.04261432,54.77765411,56.60432613
000238.jpg,23.808300,0.1409346821,56.78665585,58.36877860,59.13029488,59.13029514,54.77765411,56.66213964
000239.jpg,23.908400,0.1418598379,56.83188155,58.51945285,59.19768008,59.19768039,54.77765411,56.70684827
000240.jpg,24.008400,0.1428068171,56.84092773,58.67368132,59.26627996,59.26628031,54.77765411,56.75261154
000241.jpg,24.108400,0.143911774,56.90424405,58.85363863,59.34585051,59.34585092,54.77765411,56.80600916
000242.jpg,24.208400,0.1449783782,56.94043134,59.02734968,59.42218200,59.42218246,54.77765411,56.85755336
000243.jpg,24.308400,0.1460427339,56.99470321,59.20069451,59.49789162,59.49789212,54.77765411,56.90898890
000244.jpg,24.408400,0.1469508168,57.02183398,59.34858820,59.56212583,59.56212639,54.77765411,56.95287248
000245.jpg,24.508400,0.1481288857,57.06705968,59.54045279,59.64497105,59.64497166,54.77765411,57.00980327
000246.jpg,24.608500,0.149156225,57.09421110,59.70776901,59.71677350,59.71677416,54.77765411,57.05944998
000247.jpg,24.708500,0.1501470545,57.14851474,59.86913911,59.78563831,59.78563902,54.77765411,57.10733233
000248.jpg,24.808500,0.1512653194,57.16657358,60.05126380,59.86291076,59.86291152,54.77765411,57.16137306
000249.jpg,24.908500,0.152235739,57.20275482,60.20930987,59.92958562,59.92958642,54.77765411,57.20826909
000250.jpg,25.008500,0.1532883101,57.24797194,60.38073542,60.00150918,60.00151004,54.77765411,57.25913514
000251.jpg,25.108500,0.1542814516,57.27511730,60.54248207,60.06899881,60.06899971,54.77765411,57.30712922
000252.jpg,25.208500,0.1552885699,57.30226694,60.70650501,60.13707280,60.13707374,54.77765411,57.35579873
000253.jpg,25.308500,0.1564488762,57.34751146,60.89547673,60.21505062,60.21505161,54.77765411,57.41187114
000254.jpg,25.408600,0.1573905796,57.38366103,61.04884597,60.27798696,60.27798800,54.77765411,57.45737945
000255.jpg,25.508600,0.1583790751,57.41987390,61.20983594,60.34371684,60.34371793,54.77765411,57.50514900
000256.jpg,25.608600,0.1593952044,57.43801323,61.37532647,60.41093200,60.41093314,54.77765411,57.55425398
000257.jpg,25.708600,0.1604757503,57.47965602,61.55130810,60.48202105,60.48202223,54.77765411,57.60647192
000258.jpg,25.808600,0.1615311456,57.51939445,61.72319363,60.55107481,60.55107604,54.77765411,57.65747445
000259.jpg,25.908600,0.162646009,57.55557566,61.90476433,60.62361598,60.62361726,54.77765411,57.71135080
000260.jpg,26.008600,0.1637135675,57.57372339,62.07863080,60.69269525,60.69269658,54.77765411,57.76294113
000261.jpg,26.108700,0.1648581238,57.59175687,62.26503740,60.76634483,60.76634620,54.77765411,57.81825240
000262.jpg,26.208700,0.1659007641,57.63700978,62.43484559,60.83306967,60.83307109,54.77765411,57.86863854
000263.jpg,26.308700,0.1667530238,57.64602868,62.57364771,60.88735413,60.88735559,54.77765411,57.90982443
000264.jpg,26.408700,0.1675874084,57.68220989,62.70953862,60.94027851,60.94028001,54.77765411,57.95014650
000265.jpg,26.508700,0.1688119165,57.70035749,62.90896648,61.01755544,61.01755699,54.77765411,58.00932149
000266.jpg,26.608700,0.1700364736,57.71839110,63.10840229,61.09437383,61.09437544,54.77765411,58.06849885
000267.jpg,26.708700,0.1708886314,57.76364395,63.24718781,61.14756185,61.14756350,54.77765411,58.10967982
000268.jpg,26.808800,0.1720010121,57.80672754,63.42835418,61.21666323,61.21666493,54.77765411,58.16343619
000269.jpg,26.908800,0.1730254628,57.81798112,63.59519995,61.27997665,61.27997839,54.77765411,58.21294331
000270.jpg,27.008800,0.1738126402,57.82699160,63.72340253,61.32841601,61.32841779,54.77765411,58.25098406
000271.jpg,27.108800,0.1748780939,57.85416227,63.89692621,61.39369149,61.39369331,54.77765411,58.30247267
000272.jpg,27.208800,0.1759122135,57.89034342,64.06534669,61.45673389,61.45673575,54.77765411,58.35244704
000273.jpg,27.308800,0.1769952365,57.89935394,64.24173176,61.52243027,61.52243218,54.77765411,58.40478469
000274.jpg,27.408800,0.1780914012,57.92645931,64.42025713,61.58858660,61.58858856,54.77765411,58.45775742
000275.jpg,27.508900,0.1791806146,57.93547834,64.59765038,61.65399112,61.65399312,54.77765411,58.51039422
000276.jpg,27.608900,0.1802534772,57.97165955,64.77238069,61.71809358,61.71809563,54.77765411,58.56224086
000277.jpg,27.708900,0.1813993252,57.98980687,64.95899767,61.78620978,61.78621188,54.77765411,58.61761456
000278.jpg,27.808900,0.1821305052,58.00797109,65.07808031,61.82949007,61.82949220,54.77765411,58.65294922
000279.jpg,27.908900,0.1831307877,58.04331700,65.24098995,61.88846731,61.88846948,54.77765411,58.70128839
000280.jpg,28.008900,0.184237309,58.07124917,65.42120203,61.95339932,61.95340153,54.77765411,58.75476160
000281.jpg,28.108900,0.1854591928,58.07133117,65.62020248,62.02472778,62.02473005,54.77765411,58.81380978
000282.jpg,28.209000,0.1862167791,58.08033334,65.74358575,62.06875781,62.06876011,54.77765411,58.85042053
000283.jpg,28.309000,0.1875110822,58.08927468,65.95438066,62.14364005,62.14364240,54.77765411,58.91296840
000284.jpg,28.409000,0.1880696699,58.09842391,66.04535428,62.17582547,62.17582784,54.77765411,58.93996244

File: Agents/PA12实验数据处理/VFM自建/敏感性分析/S15_XY_0.2/S15_XY_0.2_内外虚功.csv (part 2 of 4)
实验编号,照片,时间/s,点数,参考帧点数,当前帧点数,匹配点数,参考帧缺失点数,当前帧新增点数,平均exx,平均eyy,平均exy,X向力/N,Y向力/N,边界σx/MPa,边界σy/MPa,等效应力/MPa,等效塑性应变,X虚场系数/N每MPa,Y虚场系数/N每MPa,基线X虚场系数/N每MPa,基线Y虚场系数/N每MPa,积分面积/mm2,面积比,有效三角形数,排除点数,积分方法,基线方法,逐点/基线系数差异X/%,逐点/基线系数差异Y/%,阶段1内部虚功X/N,阶段1外部虚功X/N,阶段1残差X/N,阶段1内部虚功Y/N,阶段1外部虚功Y/N,阶段1残差Y/N,阶段2模型等效应力/MPa,阶段2内部虚功X/N,阶段2残差X/N,阶段2内部虚功Y/N,阶段2残差Y/N
S15_XY_0.2,000084.jpg,8.406200,100487,100489,100487,100487,2,0,0.01029844734,0.01007857929,0.0001139967877,1072.01802800,1079.08352100,38.78695365,39.04259203,38.91540258,0.006058060809,0.4486727706,0.4534655838,0.4483446182,0.4527641457,763.84763690,0.99993991,199700,0,pointwise_triangle,mean_strain_rectangle,0.07319199,0.15492349,1524.01026364,1072.01802800,451.99223564,1540.29004918,1079.08352100,461.20652818,36.40228113,1002.78807465,-69.22995335,1009.39728451,-69.68623649
S15_XY_0.2,000085.jpg,8.506200,100455,100489,100455,100455,34,0,0.01052346186,0.01024496003,0.0001198159698,1084.18000000,1091.33000000,39.22698901,39.48568496,39.35697465,0.006287479068,0.4565660195,0.4622090708,0.4564094257,0.4620075402,763.50338909,0.99948926,199610,0,pointwise_triangle,mean_strain_rectangle,0.03430996,0.04362062,1550.82132328,1084.18000000,466.64132328,1569.98911902,1091.33000000,478.65911902,36.43964502,1003.81532598,-80.36467402,1010.43533335,-80.89466665
S15_XY_0.2,000086.jpg,8.606200,100460,100489,100460,100460,29,0,0.01066181471,0.01039552608,0.0001144199775,1094.18000000,1100.83000000,39.58880153,39.82940685,39.70965089,0.006446347064,0.4629375489,0.4685204198,0.4629204299,0.4682730491,763.56458870,0.99956938,199626,0,pointwise_triangle,mean_strain_rectangle,0.00369803,0.05282618,1572.46354610,1094.18000000,478.28354610,1591.42692705,1100.83000000,490.59692705,36.46551884,1004.78952888,-89.39047112,1010.89624841,-89.93375159
S15_XY_0.2,000087.jpg,8.706200,100448,100489,100448,100448,41,0,0.01094788076,0.01066997259,4.017216004e-05,1103.18000000,1111.83000000,39.91443279,40.22740061,40.07183333,0.006872330784,0.4749868932,0.480891493,0.4751970855,0.4807832669,763.44983943,0.99941916,199596,0,pointwise_triangle,mean_strain_rectangle,-0.04423265,0.02251038,1613.39164720,1103.18000000,510.21164720,1633.44784686,1111.83000000,521.61784686,36.53489610,1005.80790362,-97.37209638,1013.69441205,-98.13558795
S15_XY_0.2,000088.jpg,8.806200,100481,100489,100481,100481,8,0,0.01108104372,0.0107700691,5.183955346e-05,1113.18000000,1121.83000000,40.27624530,40.58921312,40.43363765,0.006972799632,0.480183456,0.4868133002,0.4800223308,0.486273175,763.76348744,0.99982975,199678,0,pointwise_triangle,mean_strain_rectangle,0.03356620,0.11107444,1631.04285220,1113.18000000,517.86285220,1653.56249510,1121.83000000,531.73249510,36.55125882,1006.29408251,-106.88591749,1014.11352215,-107.71647785
S15_XY_0.2,000089.jpg,8.906200,100466,100489,100466,100466,23,0,0.01125686239,0.01092438661,7.454641427e-05,1123.18000000,1131.83000000,40.63805781,40.95102564,40.79544210,0.00717022001,0.4870706899,0.4938428259,0.4871058434,0.4937888783,763.61048841,0.99962947,199638,0,pointwise_triangle,mean_strain_rectangle,-0.00721680,0.01092523,1654.43677267,1123.18000000,531.25677267,1677.43973918,1131.83000000,545.60973918,36.58341142,1007.21438297,-115.96561703,1014.97129140,-116.85870860
S15_XY_0.2,000090.jpg,9.006300,100474,100489,100474,100474,15,0,0.01139133493,0.01112125464,5.946081927e-05,1132.68000000,1140.83000000,40.98177970,41.27665690,41.13001109,0.007377729942,0.4950465922,0.501123624,0.4950591816,0.5004880162,763.69463788,0.99973963,199660,0,pointwise_triangle,mean_strain_rectangle,-0.00254301,0.12699760,1681.52858162,1132.68000000,548.84858162,1702.17048227,1140.83000000,561.34048227,36.61720725,1008.40182641,-124.27817359,1015.65760464,-125.17239536
S15_XY_0.2,000091.jpg,9.106300,100489,100489,100489,100489,0,0,0.01163609635,0.01130032999,4.965782395e-05,1142.68000000,1151.33000000,41.34359221,41.65656004,41.50096119,0.007665422082,0.5039083592,0.5108130743,0.5037704218,0.5105195999,763.89353661,1.00000000,199712,0,pointwise_triangle,mean_strain_rectangle,0.02738102,0.05748543,1711.62941396,1142.68000000,568.94941396,1735.08271305,1151.33000000,583.75271305,36.66406184,1009.50168318,-133.17831682,1017.14353353,-134.18646647
S15_XY_0.2,000092.jpg,9.206300,100485,100489,100485,100485,4,0,0.01179107383,0.01152108778,3.658200623e-05,1152.18000000,1161.83000000,41.68731410,42.03646318,41.86298065,0.007907305819,0.5125566168,0.5181529502,0.5127393853,0.5181663255,763.82468705,0.99990987,199694,0,pointwise_triangle,mean_strain_rectangle,-0.03564550,-0.00258129,1741.00501717,1152.18000000,588.82501717,1760.01412603,1161.83000000,598.18412603,36.70345590,1010.17622639,-142.00377361,1018.63688409,-143.19311591
S15_XY_0.2,000093.jpg,9.306300,100460,100489,100460,100460,29,0,0.01196610979,0.0116825362,4.098264525e-05,1161.68000000,1170.33000000,42.03103599,42.34400381,42.18839055,0.008124137871,0.5198343677,0.5256455646,0.5200427971,0.5257428581,763.53398890,0.99952932,199618,0,pointwise_triangle,mean_strain_rectangle,-0.04007928,-0.01850591,1765.72540988,1161.68000000,604.04540988,1785.46434730,1170.33000000,615.13434730,36.73876996,1011.62176925,-150.05823075,1019.15441878,-151.17558122
S15_XY_0.2,000094.jpg,9.406300,100489,100489,100489,100489,0,0,0.01220846666,0.01178301513,3.23064722e-05,1170.68000000,1180.33000000,42.35666725,42.70581632,42.53231662,0.008341536502,0.5264392279,0.535232214,0.5261972737,0.5347491974,763.89353661,1.00000000,199712,0,pointwise_triangle,mean_strain_rectangle,0.04598166,0.09032583,1788.16018964,1170.68000000,617.48018964,1818.02739342,1180.33000000,637.69739342,36.77417629,1012.19016801,-158.48983199,1020.53372485,-159.79627515
S15_XY_0.2,000095.jpg,9.506300,100472,100489,100472,100472,17,0,0.01240175408,0.01199188884,4.04617067e-05,1180.16591500,1190.15394400,42.69987952,43.06125891,42.88171128,0.008614918389,0.5352878966,0.5438704427,0.5352460666,0.5434846929,763.67933797,0.99971960,199656,0,pointwise_triangle,mean_strain_rectangle,0.00781510,0.07097713,1818.21653077,1180.16591500,638.05061577,1847.36893152,1190.15394400,657.21498752,36.81870026,1013.30319572,-166.86271928,1021.87902525,-168.27491875
S15_XY_0.2,000096.jpg,9.606300,100434,100489,100434,100434,55,0,0.01261965306,0.01217509335,-7.567426259e-06,1191.18000000,1201.33000000,43.09838290,43.46562260,43.28317122,0.008868472036,0.5437566568,0.5528512605,0.5437661319,0.5527021454,763.32744021,0.99925893,199564,0,pointwise_triangle,mean_strain_rectangle,-0.00174250,0.02697929,1846.98243384,1191.18000000,655.80243384,1877.87414458,1201.33000000,676.54414458,36.85999493,1014.41016275,-176.76983725,1023.05391361,-178.27608639
S15_XY_0.2,000097.jpg,9.706400,100435,100489,100435,100435,54,0,0.01275158936,0.01239374758,-2.236430973e-05,1200.18000000,1209.83000000,43.42401416,43.77316324,43.59963722,0.00910180295,0.5520577717,0.5595429861,0.5523895543,0.5595824667,763.31979026,0.99924892,199562,0,pointwise_triangle,mean_strain_rectangle,-0.06006315,-0.00705538,1875.17889521,1200.18000000,674.99889521,1900.60398043,1209.83000000,690.77398043,36.89799605,1015.70195832,-184.47804168,1023.86866989,-185.96133011
S15_XY_0.2,000098.jpg,9.806400,100465,100489,100465,100465,24,0,0.01296754173,0.01258844352,-1.784917482e-05,1209.18000000,1219.33000000,43.74964542,44.11688512,43.93441642,0.009389359387,0.561196205,0.5691263441,0.5612557219,0.5688759059,763.61048841,0.99962947,199638,0,pointwise_triangle,mean_strain_rectangle,-0.01060425,0.04402335,1906.21948189,1209.18000000,697.03948189,1933.15584679,1219.33000000,713.82584679,36.94482854,1016.80985916,-192.37014084,1025.34508144,-193.98491856
S15_XY_0.2,000099.jpg,9.906400,100462,100489,100462,100462,27,0,0.01320131813,0.01276097011,-1.277282832e-05,1218.18000000,1227.83000000,44.07527669,44.42442576,44.25088431,0.009679743201,0.5695723163,0.5785047349,0.5696238608,0.578475216,763.55693875,0.99955937,199624,0,pointwise_triangle,mean_strain_rectangle,-0.00904885,0.00510289,1934.67068401,1218.18000000,716.49068401,1965.01149913,1227.83000000,737.18149913,36.99212151,1018.35394435,-199.82605565,1026.42099155,-201.40900845
S15_XY_0.2,000100.jpg,10.006400,100467,100489,100467,100467,22,0,0.01338765769,0.01296853381,5.879482381e-06,1226.18000000,1236.83000000,44.36472670,44.75005702,44.55864146,0.009960080725,0.5785987534,0.5871826808,0.5785467272,0.5869714599,763.62578831,0.99964950,199642,0,pointwise_triangle,mean_strain_rectangle,0.00899256,0.03598485,1965.33085238,1226.18000000,739.15085238,1994.48794479,1236.83000000,757.65794479,37.03777830,1019.21830427,-206.96169573,1028.07073616,-208.75926384
S15_XY_0.2,000101.jpg,10.106400,100467,100489,100467,100467,22,0,0.01350049448,0.01314668617,2.927124264e-06,1235.68000000,1245.33000000,44.70844858,45.05759766,44.88404163,0.01013081869,0.585910248,0.5932938339,0.5856372073,0.5927490435,763.58753856,0.99959942,199632,0,pointwise_triangle,mean_strain_rectangle,0.04662284,0.09190911,1990.16586253,1235.68000000,754.48586253,2015.24574588,1245.33000000,769.91574588,37.06558530,1020.43400682,-215.24599318,1028.40305072,-216.92694928
S15_XY_0.2,000102.jpg,10.206400,100431,100489,100431,100431,58,0,0.01385742673,0.01329535404,-1.080912798e-05,1243.68000000,1253.83000000,44.99789859,45.36513829,45.18263779,0.01052854148,0.5947233202,0.6058718055,0.5947233384,0.6060214589,763.29684041,0.99921888,199556,0,pointwise_triangle,mean_strain_rectangle,-0.00000307,-0.02469440,2020.10129305,1243.68000000,776.42129305,2057.96943922,1253.83000000,804.13943922,37.13035988,1022.03607934,-221.64392066,1030.37718493,-223.45281507
S15_XY_0.2,000103.jpg,10.306400,100458,100489,100458,100458,31,0,0.01401796284,0.01355508214,-2.317281997e-05,1252.18000000,1263.33000000,45.30543923,45.70886018,45.50849081,0.01082767359,0.6050537183,0.6144729876,0.6050126779,0.6143169584,763.53398890,0.99952932,199618,0,pointwise_triangle,mean_strain_rectangle,0.00678340,0.02539882,2055.19063594,1252.18000000,803.01063594,2087.18514085,1263.33000000,823.85514085,37.17907763,1022.99365672,-229.18634328,1032.10287367,-231.22712633
S15_XY_0.2,000104.jpg,10.406500,100461,100489,100461,100461,28,0,0.01429518508,0.01376123248,3.81543247e-05,1260.18000000,1271.33000000,45.59488924,45.99831019,45.79793234,0.0112052432,0.6148566649,0.6254741523,0.6149861786,0.6257190623,763.56458870,0.99956938,199626,0,pointwise_triangle,mean_strain_rectangle,-0.02105961,-0.03914057,2088.48838029,1260.18000000,828.30838029,2124.55288186,1271.33000000,853.22288186,37.24056999,1024.71485255,-235.46514745,1033.78147050,-237.54852950
S15_XY_0.2,000105.jpg,10.506500,100442,100489,100442,100442,47,0,0.01445469389,0.01402830705,2.323617555e-05,1268.18000000,1279.33000000,45.88433925,46.28776020,46.08737398,0.01152421005,0.625166761,0.6339873507,0.6254994008,0.6340701246,763.38863982,0.99933905,199580,0,pointwise_triangle,mean_strain_rectangle,-0.05317988,-0.01305438,2123.50876324,1268.18000000,855.32876324,2153.46972852,1279.33000000,874.13972852,37.29251809,1026.17314688,-242.00685312,1035.19539182,-244.13460818
S15_XY_0.2,000106.jpg,10.606500,100480,100489,100480,100480,9,0,0.01464104731,0.01421239944,3.712168936e-05,1276.63774600,1287.80887300,46.19035108,46.59453644,46.39376426,0.01178194124,0.6338508217,0.6428367684,0.6336675665,0.6422837389,763.76348744,0.99982975,199678,0,pointwise_triangle,mean_strain_rectangle,0.02891978,0.08610361,2153.00597959,1276.63774600,876.36823359,2183.52861393,1287.80887300,895.71974093,37.33449313,1027.34977246,-249.28797354,1036.33952293,-251.46935007
S15_XY_0.2,000107.jpg,10.706500,100444,100489,100444,100444,45,0,0.01491845496,0.01439931466,-3.360143222e-05,1286.18000000,1296.33000000,46.53560177,46.90284147,46.72030413,0.01212688568,0.6430988322,0.6535411032,0.6430246767,0.6534598209,763.41923963,0.99937911,199588,0,pointwise_triangle,mean_strain_rectangle,0.01153230,0.01243876,2184.41876825,1286.18000000,898.23876825,2219.88811065,1296.33000000,923.55811065,37.39067204,1029.34121384,-256.83878616,1037.46434848,-258.86565152
S15_XY_0.2,000108.jpg,10.806500,100437,100489,100437,100437,52,0,0.01526409232,0.01470212508,-1.751726693e-06,1293.68000000,1303.83000000,46.80696116,47.17420086,46.99165726,0.01267577009,0.6564073528,0.6677566638,0.6569320118,0.6682280127,763.35039007,0.99928898,199570,0,pointwise_triangle,mean_strain_rectangle,-0.07986505,-0.07053713,2229.62392273,1293.68000000,935.94392273,2268.17421518,1303.83000000,964.34421518,37.48006535,1031.82594036,-261.85405964,1039.92147658,-263.90852342
S15_XY_0.2,000109.jpg,10.906500,100451,100489,100451,100451,38,0,0.01548696204,0.01492595431,-2.353869208e-05,1301.18000000,1311.83000000,47.07832054,47.46365087,47.27216358,0.01301916133,0.6664665974,0.6778519082,0.6668185707,0.6780952846,763.46513934,0.99943919,199600,0,pointwise_triangle,mean_strain_rectangle,-0.05278398,-0.03589118,2263.79223644,1301.18000000,962.61223644,2302.46480968,1311.83000000,990.63480968,37.53599130,1033.18903691,-267.99096309,1041.64556348,-270.18443652
S15_XY_0.2,000110.jpg,11.006500,100471,100489,100471,100471,18,0,0.01574899467,0.01513709331,-3.868848616e-05,1309.18000000,1319.33000000,47.36777055,47.73501025,47.55245396,0.0133897604,0.6767365056,0.6890025865,0.6767693191,0.6890690366,763.66403807,0.99969957,199652,0,pointwise_triangle,mean_strain_rectangle,-0.00484854,-0.00964346,2298.67611306,1309.18000000,989.49611306,2340.34040486,1319.33000000,1021.01040486,37.59634841,1035.07565455,-274.10434545,1043.10053875,-276.22946125
S15_XY_0.2,000111.jpg,11.106500,100441,100489,100441,100441,48,0,0.01598189808,0.01542538648,-4.970652196e-05,1315.68000000,1326.33000000,47.60294869,47.98827901,47.79677879,0.01382038997,0.6882784071,0.6995756032,0.6888501341,0.700036472,763.38863982,0.99933905,199580,0,pointwise_triangle,mean_strain_rectangle,-0.08299731,-0.06583498,2337.88057883,1315.68000000,1022.20057883,2376.25385205,1326.33000000,1049.92385205,37.66648231,1036.82797669,-278.85202331,1045.22076062,-281.10923938
S15_XY_0.2,000112.jpg,11.206600,100433,100489,100433,100433,56,0,0.01626494905,0.01562215391,-2.772323728e-05,1322.18000000,1333.33000000,47.83812682,48.24154777,48.04110770,0.01421101205,0.6982790694,0.7114633513,0.6985921654,0.7115128731,763.31214031,0.99923890,199560,0,pointwise_triangle,mean_strain_rectangle,-0.04481815,-0.00696007,2371.84990565,1322.18000000,1049.66990565,2416.63305803,1333.33000000,1083.30305803,37.73010044,1038.40203937,-283.77796063,1047.15892779,-286.17107221
S15_XY_0.2,000113.jpg,11.306600,100431,100489,100431,100431,58,0,0.0165927058,0.015840958,-1.502303043e-05,1329.68000000,1340.83000000,48.10948620,48.51290715,48.31245994,0.0146589267,0.7093809089,0.7243924982,0.7095820983,0.7246928437,763.25094070,0.99915879,199544,0,pointwise_triangle,mean_strain_rectangle,-0.02835322,-0.04144451,2409.55960958,1329.68000000,1079.87960958,2460.54959111,1340.83000000,1119.71959111,37.80304945,1040.43467992,-289.24532008,1049.15922017,-291.67077983
S15_XY_0.2,000114.jpg,11.406600,100440,100489,100440,100440,49,0,0.01688904127,0.01615522103,-7.106168494e-05,1336.68000000,1347.33000000,48.36275496,48.74808529,48.55656684,0.0151795908,0.7227075054,0.7374156084,0.7232631597,0.7380135464,763.36568997,0.99930900,199574,0,pointwise_triangle,mean_strain_rectangle,-0.07682602,-0.08101992,2454.82616294,1336.68000000,1118.14616294,2504.78528996,1347.33000000,1157.45528996,37.88784671,1042.98821419,-293.69178581,1051.29822442,-296.03177558
S15_XY_0.2,000115.jpg,11.506600,100433,100489,100433,100433,56,0,0.01717443135,0.01652008722,-1.712944287e-05,1343.18000000,1354.33000000,48.59793310,49.00135405,48.80089419,0.01573864966,0.7378411515,0.7511903236,0.7384396777,0.7515925295,763.31979026,0.99924892,199562,0,pointwise_triangle,mean_strain_rectangle,-0.08105283,-0.05351383,2506.23073534,1343.18000000,1163.05073534,2551.57397136,1354.33000000,1197.24397136,37.97889707,1045.31885745,-297.86114255,1053.99625382,-300.33374618
S15_XY_0.2,000116.jpg,11.606600,100436,100489,100436,100436,53,0,0.01743826007,0.01678588567,-3.084118675e-05,1349.68000000,1360.33000000,48.83311123,49.21844155,49.02691210,0.01618506994,0.7499328772,0.7631533216,0.7501700074,0.7632832661,763.32744021,0.99925893,199564,0,pointwise_triangle,mean_strain_rectangle,-0.03161019,-0.01702441,2547.30279356,1349.68000000,1197.62279356,2592.20877910,1360.33000000,1231.87877910,38.05160270,1047.53664722,-302.14335278,1055.80250675,-304.52749325
S15_XY_0.2,000117.jpg,11.706600,100429,100489,100429,100429,60,0,0.01773937134,0.01696970706,-6.528017989e-05,1356.63070400,1367.96380300,49.08459640,49.49464210,49.29089844,0.01657416723,0.7595303138,0.7747908638,0.7597134933,0.7751843746,763.28154051,0.99919885,199552,0,pointwise_triangle,mean_strain_rectangle,-0.02411166,-0.05076351,2579.90248046,1356.63070400,1223.27177646,2631.73810846,1367.96380300,1263.77430546,38.11497250,1049.03630514,-307.59439886,1057.79980450,-310.16399850
S15_XY_0.2,000118.jpg,11.806600,100431,100489,100431,100431,58,0,0.01805850582,0.01736215757,-6.668962647e-05,1363.18000000,1373.33000000,49.32155812,49.68879782,49.50619956,0.01720566769,0.7759439329,0.790000568,0.7761841333,0.7901813024,763.30449036,0.99922889,199558,0,pointwise_triangle,mean_strain_rectangle,-0.03094632,-0.02287253,2635.65474734,1363.18000000,1272.47474734,2683.40102813,1373.33000000,1310.07102813,38.21782096,1052.34838552,-310.83161448,1060.18398765,-313.14601235
S15_XY_0.2,000119.jpg,11.906700,100477,100489,100477,100477,12,0,0.01833612607,0.01767933944,-7.047932797e-05,1369.68000000,1378.83000000,49.55673625,49.88779470,49.72309206,0.01772026013,0.7899985852,0.8033683302,0.7897333536,0.8029353017,763.73288763,0.99978970,199670,0,pointwise_triangle,mean_strain_rectangle,0.03358495,0.05393069,2683.39429309,1369.68000000,1313.71429309,2728.80740938,1378.83000000,1349.97740938,38.30162936,1055.06261832,-314.61738168,1062.11085073,-316.71914927
S15_XY_0.2,000120.jpg,12.006700,100474,100489,100474,100474,15,0,0.01881287671,0.01803273323,-0.0001150742426,1375.18000000,1384.33000000,49.75573314,50.08679159,49.92208565,0.0184786592,0.8066304118,0.8224388341,0.8068488066,0.8225303282,763.69463788,0.99973963,199660,0,pointwise_triangle,mean_strain_rectangle,-0.02706762,-0.01112348,2739.88774714,1375.18000000,1364.70774714,2793.58433715,1384.33000000,1409.25433715,38.42514499,1058.47923227,-316.70076773,1065.52200847,-318.80799153
S15_XY_0.2,000121.jpg,12.106700,100475,100489,100475,100475,14,0,0.01916300149,0.0183885649,-9.874929711e-05,1380.18000000,1390.33000000,49.93663939,50.30387909,50.12126829,0.0191108961,0.822441706,0.8379188401,0.8225154951,0.8380823036,763.69463788,0.99973963,199660,0,pointwise_triangle,mean_strain_rectangle,-0.00897115,-0.01950447,2793.59409212,1380.18000000,1413.41409212,2846.16539286,1390.33000000,1455.83539286,38.52811339,1060.94145969,-319.23854031,1068.74374332,-321.58625668
S15_XY_0.2,000122.jpg,12.206700,100461,100489,100461,100461,28,0,0.01947885635,0.01868037323,-9.869935649e-05,1385.68000000,1395.33000000,50.13563627,50.48478535,50.31111945,0.01964889471,0.8355899128,0.8517443102,0.8357097972,0.8517599607,763.55693875,0.99955937,199624,0,pointwise_triangle,mean_strain_rectangle,-0.01434522,-0.00183743,2838.25470772,1385.68000000,1452.57470772,2893.12647405,1395.33000000,1497.79647405,38.61573381,1063.56309702,-322.11690298,1070.96984597,-324.36015403
S15_XY_0.2,000123.jpg,12.306700,100474,100489,100474,100474,15,0,0.01990524124,0.01902361321,-0.0001225340912,1390.68000000,1400.33000000,50.31654253,50.66569161,50.49202246,0.0203529317,0.8520626688,0.8697143778,0.8518912547,0.8696126989,763.69463788,0.99973963,199660,0,pointwise_triangle,mean_strain_rectangle,0.02012159,0.01169244,2894.20784512,1390.68000000,1503.52784512,2954.16554121,1400.33000000,1553.83554121,38.73039583,1066.73459011,-323.94540989,1074.13671626,-326.19328374
S15_XY_0.2,000124.jpg,12.406700,100476,100489,100476,100476,13,0,0.02024713808,0.01943850284,-0.0001271901502,1395.18000000,1404.33000000,50.47935816,50.81041661,50.64569891,0.02105226576,0.8695737384,0.885842263,0.8693580914,0.8856123208,763.72523768,0.99977968,199668,0,pointwise_triangle,mean_strain_rectangle,0.02480531,0.02596420,2953.68783033,1395.18000000,1558.50783033,3008.94725334,1404.33000000,1604.61725334,38.84429192,1070.07663776,-325.10336224,1077.09451447,-327.23548553
S15_XY_0.2,000125.jpg,12.506700,100445,100489,100445,100445,44,0,0.02069102895,0.01976861156,-0.0001309060896,1400.18000000,1409.33000000,50.66026442,50.99132287,50.82660228,0.02176086181,0.8850086113,0.9034501305,0.8853283612,0.9038697048,763.38863982,0.99933905,199580,0,pointwise_triangle,mean_strain_rectangle,-0.03611653,-0.04641978,3006.11558239,1400.18000000,1605.93558239,3068.75603287,1409.33000000,1659.42603287,38.95969646,1073.26843304,-326.91156696,1080.28210711,-329.04789289
S15_XY_0.2,000126.jpg,12.606800,100466,100489,100466,100466,23,0,0.02107202742,0.02020041482,-0.0001237791004,1404.18000000,1413.33000000,50.80498942,51.13604787,50.97132499,0.02251959845,0.9038224433,0.921300692,0.9038107473,0.9213308729,763.61813836,0.99963948,199640,0,pointwise_triangle,mean_strain_rectangle,0.00129408,-0.00327579,3070.02067062,1404.18000000,1665.84067062,3129.38917314,1413.33000000,1716.05917314,39.08326707,1076.68266348,-327.49733652,1083.69860615,-329.63139385
S15_XY_0.2,000127.jpg,12.706800,100441,100489,100441,100441,48,0,0.02156672958,0.02057839592,-0.0001541981706,1408.68000000,1417.33000000,50.96780505,51.28077288,51.12500742,0.02333719537,0.9218063568,0.9413324539,0.9219334645,0.941799779,763.38863982,0.99933905,199580,0,pointwise_triangle,mean_strain_rectangle,-0.01378708,-0.04962043,3131.10676844,1408.68000000,1722.42676844,3197.43121346,1417.33000000,1780.10121346,39.21642388,1080.55518763,-328.12481237,1087.19033712,-330.13966288
S15_XY_0.2,000128.jpg,12.806800,100484,100489,100484,100484,5,0,0.02200918853,0.02096289291,-0.0001278585287,1412.46873200,1421.33000000,51.10488612,51.42549788,51.26594391,0.02411257517,0.9398717807,0.9606619477,0.9396356625,0.9606670599,763.80938715,0.99988984,199690,0,pointwise_triangle,mean_strain_rectangle,0.02512870,-0.00053215,3192.46973349,1412.46873200,1780.00100149,3263.08785403,1421.33000000,1841.75785403,39.34270505,1083.96210983,-328.50662217,1090.76245772,-330.56754228
S15_XY_0.2,000129.jpg,12.906800,100469,100489,100469,100469,20,0,0.02237453225,0.02146238398,-0.0001681116479,1416.68000000,1425.33000000,51.25725506,51.57022289,51.41445339,0.02492136775,0.960235213,0.9784375273,0.9601061729,0.9784410989,763.64873817,0.99967954,199648,0,pointwise_triangle,mean_strain_rectangle,0.01344019,-0.00036502,3261.63836120,1416.68000000,1844.95836120,3323.46630273,1425.33000000,1898.13630273,39.47442796,1087.68311077,-328.99688923,1094.32431338,-331.00568662
S15_XY_0.2,000130.jpg,13.006800,100445,100489,100445,100445,44,0,0.02288261385,0.02187560124,-0.0001601249486,1420.18000000,1428.33000000,51.38388944,51.67876664,51.53196080,0.02580026401,0.9792327957,0.9994245977,0.979523494,0.9997652705,763.41923963,0.99937911,199588,0,pointwise_triangle,mean_strain_rectangle,-0.02967752,-0.03407527,3326.16759684,1420.18000000,1905.98759684,3394.75324675,1428.33000000,1966.42324675,39.61756820,1091.82878217,-328.35121783,1098.09447003,-330.23552997
S15_XY_0.2,000131.jpg,13.106800,100467,100489,100467,100467,22,0,0.02330625215,0.02233840486,-0.0001536792945,1424.18000000,1430.83000000,51.52861445,51.76921977,51.64933743,0.02664301095,0.9994339078,1.019009632,0.9995171492,1.018971671,763.62578831,0.99964950,199642,0,pointwise_triangle,mean_strain_rectangle,-0.00832816,0.00372546,3394.78487020,1424.18000000,1970.60487020,3461.27788442,1430.83000000,2030.44788442,39.75482104,1096.20033561,-327.97966439,1101.31888259,-329.51111741
S15_XY_0.2,000132.jpg,13.206800,100459,100489,100459,100459,30,0,0.02381671501,0.02274895052,-0.000171984759,1427.18000000,1434.33000000,51.63715820,51.89585415,51.76699097,0.02752174879,1.01881258,1.04012963,1.018877267,1.040340206,763.54928880,0.99954935,199622,0,pointwise_triangle,mean_strain_rectangle,-0.00634889,-0.02024104,3460.60855439,1427.18000000,2033.42855439,3533.01634560,1434.33000000,2098.68634560,39.89793548,1099.95838056,-327.22161944,1105.46903964,-328.86096036
S15_XY_0.2,000133.jpg,13.306900,100473,100489,100473,100473,16,0,0.02428569471,0.02330059284,-0.0001877169771,1429.18000000,1436.33000000,51.70952071,51.96821665,51.83935280,0.02851476205,1.041919412,1.061995171,1.042274931,1.062076284,763.67168802,0.99970958,199654,0,pointwise_triangle,mean_strain_rectangle,-0.03410990,-0.00763718,3539.09571067,1429.18000000,2109.91571067,3607.28719619,1436.33000000,2170.95719619,40.05966123,1104.42093793,-324.75906207,1109.94621096,-326.38378904
S15_XY_0.2,000134.jpg,13.406900,100485,100489,100485,100485,4,0,0.02478232807,0.02370122786,-0.000178560532,1432.18000000,1439.33000000,51.81806446,52.07676041,51.94789554,0.02937286495,1.061825641,1.083281033,1.061149519,1.082880517,763.82468705,0.99990987,199694,0,pointwise_triangle,mean_strain_rectangle,0.06371603,0.03698614,3606.71135296,1432.18000000,2174.53135296,3679.58904652,1439.33000000,2240.25904652,40.19941499,1108.27970154,-323.90029846,1113.81266518,-325.51733482
S15_XY_0.2,000135.jpg,13.506900,100463,100489,100463,100463,26,0,0.02529144178,0.02425432799,-0.0001602740956,1434.68000000,1441.83000000,51.90851759,52.16721353,52.03834783,0.03040098799,1.085141398,1.106126456,1.085078104,1.105924939,763.57988861,0.99958941,199630,0,pointwise_triangle,mean_strain_rectangle,0.00583311,0.01822159,3685.90816236,1434.68000000,2251.22816236,3757.18827176,1441.83000000,2315.35827176,40.36685885,1112.90091783,-321.77908217,1118.44727072,-323.38272928
S15_XY_0.2,000136.jpg,13.606900,100449,100489,100449,100449,40,0,0.0258372951,0.02472983962,-0.0002237146311,1436.68000000,1443.33000000,51.98088009,52.22148541,52.10159942,0.03140020054,1.106671479,1.128763365,1.106954438,1.129215199,763.46513934,0.99943919,199600,0,pointwise_triangle,mean_strain_rectangle,-0.02556199,-0.04001308,3759.03955505,1436.68000000,2322.35955505,3834.07923599,1443.33000000,2390.74923599,40.52959425,1117.58675573,-319.09324427,1122.75976010,-320.57023990
S15_XY_0.2,000137.jpg,13.706900,100444,100489,100444,100444,45,0,0.0264557532,0.02520617,-0.0002259879576,1438.68000000,1445.33000000,52.05324259,52.29384791,52.17396135,0.03246974472,1.12939344,1.154265925,1.129732754,1.154850398,763.38863982,0.99933905,199580,0,pointwise_triangle,mean_strain_rectangle,-0.03003495,-0.05061029,3836.21941582,1438.68000000,2397.53941582,3920.70397879,1445.33000000,2475.37397879,40.70378411,1122.39359649,-316.28640351,1127.58162817,-317.74837183
S15_XY_0.2,000138.jpg,13.806900,100439,100489,100439,100439,50,0,0.02691962356,0.02576801501,-0.0002710297102,1440.18000000,1447.33000000,52.10751447,52.36621042,52.23734287,0.03347121653,1.153062751,1.17632608,1.153396929,1.176545202,763.35804002,0.99929899,199572,0,pointwise_triangle,mean_strain_rectangle,-0.02897337,-0.01862419,3916.61714802,1440.18000000,2476.43714802,3995.63587745,1447.33000000,2548.30587745,40.86688745,1126.69731514,-313.48268486,1132.29098108,-315.03901892
S15_XY_0.2,000139.jpg,13.906900,100441,100489,100441,100441,48,0,0.02751718595,0.02625071923,-0.0002213117436,1443.62366200,1448.33000000,52.23211047,52.40239167,52.31745890,0.03452284887,1.176020761,1.201222915,1.176128223,1.20158524,763.38098987,0.99932903,199578,0,pointwise_triangle,mean_strain_rectangle,-0.00913692,-0.03015388,3994.59879939,1443.62366200,2550.97513739,4080.20314949,1448.33000000,2631.87314949,41.03816012,1132.38793009,-311.23573191,1136.07961268,-312.25038732
S15_XY_0.2,000140.jpg,14.007000,100474,100489,100474,100474,15,0,0.02804172378,0.02677701222,-0.000255052315,1444.68000000,1450.83000000,52.27033010,52.49284480,52.38194191,0.03554982303,1.199578209,1.224729716,1.199380678,1.224802414,763.69463788,0.99973963,199660,0,pointwise_triangle,mean_strain_rectangle,0.01646947,-0.00593544,4074.61656467,1444.68000000,2629.93656467,4160.04888294,1450.83000000,2709.21888294,41.20541687,1136.43441756,-308.24558244,1141.27221670,-309.55778330
S15_XY_0.2,000141.jpg,14.107000,100467,100489,100467,100467,22,0,0.02854131869,0.02730430945,-0.0002696804544,1446.18000000,1451.33000000,52.32460198,52.51093542,52.41801709,0.03656318811,1.222719348,1.247319531,1.222364606,1.247229503,763.61813836,0.99963948,199640,0,pointwise_triangle,mean_strain_rectangle,0.02902091,0.00721827,4153.22024728,1446.18000000,2707.04024728,4236.77988158,1451.33000000,2785.44988158,41.37045720,1141.38479688,-304.79520312,1145.44938891,-305.88061109
S15_XY_0.2,000142.jpg,14.207000,100487,100489,100487,100487,2,0,0.02913669277,0.02787190826,-0.000274391408,1447.68000000,1453.33000000,52.37887385,52.58329792,52.48138449,0.03770289125,1.248494447,1.27383207,1.24779983,1.273223032,763.84763690,0.99993991,199700,0,pointwise_triangle,mean_strain_rectangle,0.05566738,0.04783436,4240.77072743,1447.68000000,2793.09072743,4326.83522775,1453.33000000,2873.50522775,41.55607340,1146.30924699,-301.37075301,1150.78305836,-302.54694164
S15_XY_0.2,000143.jpg,14.307000,100456,100489,100456,100456,33,0,0.02968759637,0.02838498251,-0.0002749770326,1449.68000000,1454.33000000,52.45123636,52.61947918,52.53555981,0.03874724555,1.271114694,1.297232403,1.270945136,1.29712874,763.51868900,0.99950929,199614,0,pointwise_triangle,mean_strain_rectangle,0.01334104,0.00799173,4317.60509271,1449.68000000,2867.92509271,4406.31931723,1454.33000000,2951.98931723,41.72616074,1151.40261030,-298.27738970,1155.09585442,-299.23414558
S15_XY_0.2,000144.jpg,14.407000,100476,100489,100476,100476,13,0,0.03022745158,0.02895676256,-0.000298851031,1450.18000000,1454.33000000,52.46932698,52.61947918,52.54456398,0.03985531128,1.29604509,1.321526129,1.295845249,1.321387137,763.68698792,0.99972961,199658,0,pointwise_triangle,mean_strain_rectangle,0.01542169,0.01051867,4402.28636337,1450.18000000,2952.10636337,4488.83800611,1454.33000000,3034.50800611,41.90662436,1156.58298223,-293.59701777,1159.89279162,-294.43720838
S15_XY_0.2,000145.jpg,14.507000,100429,100489,100429,100429,60,0,0.03083243228,0.02952423541,-0.0002966470781,1451.18000000,1456.33000000,52.50550823,52.69184168,52.59892249,0.04100778417,1.321153791,1.347348367,1.321392282,1.347688109,763.25094070,0.99915879,199544,0,pointwise_triangle,mean_strain_rectangle,-0.01804845,-0.02520918,4487.57328163,1451.18000000,3036.39328163,4576.54860126,1456.33000000,3120.21860126,42.09432029,1161.36287253,-289.81712747,1165.48435904,-290.84564096
S15_XY_0.2,000146.jpg,14.607000,100471,100489,100471,100471,18,0,0.03144317046,0.03007671048,-0.0002734750669,1452.18000000,1457.33000000,52.54168948,52.72802293,52.63510357,0.0421578475,1.347212945,1.37432378,1.346526405,1.373993367,763.64873817,0.99967954,199648,0,pointwise_triangle,mean_strain_rectangle,0.05098605,0.02404763,4576.08861233,1452.18000000,3123.90861233,4668.17619418,1457.33000000,3210.84619418,42.28162379,1166.53192005,-285.64807995,1170.66889989,-286.66110011
S15_XY_0.2,000147.jpg,14.707100,100459,100489,100459,100459,30,0,0.03200804041,0.0306939324,-0.0002582762417,1454.18000000,1458.33000000,52.61405199,52.76420418,52.68928855,0.04331926514,1.373456654,1.399540766,1.373189678,1.399604323,763.55693875,0.99955937,199624,0,pointwise_triangle,mean_strain_rectangle,0.01944207,-0.00454105,4665.23082139,1454.18000000,3211.05082139,4753.83092561,1458.33000000,3295.50092561,42.47077649,1172.15767121,-282.02232879,1175.50282404,-282.82717596
S15_XY_0.2,000148.jpg,14.807100,100439,100489,100439,100439,50,0,0.03257908185,0.03121648855,-0.0003020473321,1454.68000000,1459.33000000,52.63214261,52.80038543,52.71646538,0.04440346593,1.396645513,1.423883895,1.396882807,1.424272046,763.33509017,0.99926895,199566,0,pointwise_triangle,mean_strain_rectangle,-0.01698740,-0.02725260,4743.99659626,1454.68000000,3289.31659626,4836.51741861,1459.33000000,3377.18741861,42.64735338,1176.82874927,-277.85125073,1180.59057571,-278.73942429
S15_XY_0.2,000149.jpg,14.907100,100453,100489,100453,100453,36,0,0.03316902088,0.03175491564,-0.0003260533217,1455.63774600,1459.83000000,52.66679506,52.81847606,52.74279914,0.04552272403,1.42145074,1.4496833,1.42131428,1.449738952,763.48808919,0.99946924,199606,0,pointwise_triangle,mean_strain_rectangle,0.00960093,-0.00383874,4828.25270135,1455.63774600,3372.61495535,4924.15045648,1459.83000000,3464.32045648,42.82963983,1182.04648593,-273.59126007,1185.45079385,-274.37920615
S15_XY_0.2,000150.jpg,15.007100,100442,100489,100442,100442,47,0,0.0337287654,0.03236789849,-0.0003512947386,1455.68000000,1460.83000000,52.66832386,52.85465731,52.76173736,0.04668791718,1.447824188,1.475143309,1.447779404,1.475133941,763.34274012,0.99927896,199568,0,pointwise_triangle,mean_strain_rectangle,0.00309329,0.00063500,4917.83559730,1455.68000000,3462.15559730,5010.63066421,1460.83000000,3549.80066421,43.01940742,1186.89213312,-268.78786688,1191.09119781,-269.73880219
S15_XY_0.2,000151.jpg,15.107100,100481,100489,100481,100481,8,0,0.03433351797,0.0329112487,-0.0003417244565,1457.68000000,1461.83000000,52.74068637,52.89083856,52.81592254,0.04781647612,1.473533483,1.501876137,1.47254787,1.501136645,763.77113739,0.99983977,199680,0,pointwise_triangle,mean_strain_rectangle,0.06693253,0.04926215,5005.16255915,1457.68000000,3547.48255915,5101.43427003,1461.83000000,3639.60427003,43.20320864,1192.37627866,-265.30372134,1195.77096169,-266.05903831
S15_XY_0.2,000152.jpg,15.207100,100468,100489,100468,100468,21,0,0.03492817159,0.03342330063,-0.0003683339892,1459.18000000,1462.83000000,52.79495824,52.92701981,52.86111275,0.0489074774,1.497004683,1.52673063,1.496187944,1.526437081,763.63343827,0.99965951,199644,0,pointwise_triangle,mean_strain_rectangle,0.05458796,0.01923104,5084.88736267,1459.18000000,3625.70736267,5185.85771825,1462.83000000,3723.02771825,43.38089308,1197.48768561,-261.69231439,1200.48308717,-262.34691283
S15_XY_0.2,000153.jpg,15.307100,100405,100489,100405,100405,84,0,0.03553222282,0.03396515993,-0.0003067106138,1459.68000000,1463.33000000,52.81304887,52.94511044,52.87920333,0.05004658495,1.520464264,1.551382919,1.520900002,1.552399247,762.97554245,0.99879827,199472,0,pointwise_triangle,mean_strain_rectangle,-0.02865001,-0.06546824,5164.57270448,1459.68000000,3704.89270448,5269.59433752,1463.33000000,3806.26433752,43.56641228,1202.60928064,-257.07071936,1205.61646295,-257.71353705
S15_XY_0.2,000154.jpg,15.407200,100486,100489,100486,100486,3,0,0.03620115817,0.03459968297,-0.0003473633577,1460.68000000,1464.33000000,52.84923012,52.98129169,52.91538450,0.0513371926,1.550616884,1.582348629,1.549374781,1.581565742,763.83233700,0.99991988,199696,0,pointwise_triangle,mean_strain_rectangle,0.08016799,0.04950076,5266.99234056,1460.68000000,3806.31234056,5374.77580439,1464.33000000,3910.44580439,43.77660534,1208.41249660,-252.26750340,1211.43212144,-252.89787856
S15_XY_0.2,000155.jpg,15.507200,100409,100489,100409,100409,80,0,0.03669840232,0.03519107919,-0.0003158173172,1461.68000000,1464.83000000,52.88541137,52.99938231,52.94248885,0.05241455758,1.573911089,1.604092498,1.574391866,1.604690293,763.05204197,0.99889841,199492,0,pointwise_triangle,mean_strain_rectangle,-0.03053728,-0.03725298,5346.11594733,1461.68000000,3884.43594733,5448.63337143,1464.83000000,3983.80337143,43.95206893,1213.46505432,-248.21494568,1216.08013760,-248.74986240
S15_XY_0.2,000156.jpg,15.607200,100439,100489,100439,100439,50,0,0.03723989989,0.03570566186,-0.0003723331807,1462.68000000,1465.33000000,52.92159262,53.01747294,52.96959786,0.05346129459,1.597658391,1.628274773,1.597472244,1.628311682,763.35039007,0.99928898,199570,0,pointwise_triangle,mean_strain_rectangle,0.01165260,-0.00226673,5426.77858921,1462.68000000,3964.09858921,5530.77349157,1465.33000000,4065.44349157,44.12254432,1218.38121744,-244.29878256,1220.58861087,-244.74138913
S15_XY_0.2,000157.jpg,15.707200,100428,100489,100428,100428,61,0,0.03786821986,0.0363130765,-0.0003684012707,1463.18000000,1466.33000000,52.93968325,53.05365419,52.99676063,0.05468693692,1.62484662,1.655717063,1.62458534,1.655844993,763.25094070,0.99915879,199544,0,pointwise_triangle,mean_strain_rectangle,0.01608289,-0.00772596,5519.12905900,1463.18000000,4055.94905900,5623.98692995,1466.33000000,4157.65692995,44.32215690,1223.68410359,-239.49589641,1226.31850600,-240.01149400
S15_XY_0.2,000158.jpg,15.807200,100454,100489,100454,100454,35,0,0.03848425013,0.03685628574,-0.0003512886346,1464.18000000,1466.83000000,52.97586450,53.07174482,53.02386967,0.05583660751,1.65026488,1.682507429,1.649485287,1.682208702,763.49573914,0.99947925,199608,0,pointwise_triangle,mean_strain_rectangle,0.04726282,0.01775805,5605.46745824,1464.18000000,4141.28745824,5714.98597387,1466.83000000,4248.15597387,44.50939643,1229.06473006,-235.11526994,1231.28919805,-235.54080195
S15_XY_0.2,000159.jpg,15.907200,100454,100489,100454,100454,35,0,0.03895603373,0.0374987154,-0.0003803587117,1464.68000000,1467.83000000,52.99395513,53.10792607,53.05103241,0.05693934595,1.676733365,1.705685397,1.675836607,1.705129896,763.49573914,0.99947925,199608,0,pointwise_triangle,mean_strain_rectangle,0.05351108,0.03257822,5695.37316488,1464.68000000,4230.69316488,5793.71475689,1467.83000000,4325.88475689,44.68899243,1233.81337652,-230.86662348,1236.46686543,-231.36313457
S15_XY_0.2,000160.jpg,16.007200,100440,100489,100440,100440,49,0,0.03953967413,0.03797791083,-0.0003341712023,1465.56028200,1468.44971800,53.02580483,53.13034824,53.07815375,0.05799259151,1.698511764,1.729606606,1.698287148,1.729679867,763.35039007,0.99928898,199570,0,pointwise_triangle,mean_strain_rectangle,0.01322605,-0.00423550,5769.34802127,1465.56028200,4303.78773927,5874.96811154,1468.44971800,4406.51839354,44.86052783,1238.66041255,-226.89986945,1241.10250246,-227.34721554
S15_XY_0.2,000161.jpg,16.107300,100469,100489,100469,100469,20,0,0.04013506365,0.03861861182,-0.000428254188,1466.18000000,1469.33000000,53.04822700,53.16219794,53.10530420,0.05921892608,1.727158038,1.757260038,1.726073619,1.756555541,763.65638812,0.99968955,199650,0,pointwise_triangle,mean_strain_rectangle,0.06282577,0.04010675,5866.65104231,1466.18000000,4400.47104231,5968.89873679,1469.33000000,4499.56873679,45.06025315,1244.06484353,-222.11515647,1246.73764241,-222.59235759
S15_XY_0.2,000162.jpg,16.207300,100452,100489,100452,100452,37,0,0.04072408062,0.03922550783,-0.0003976804888,1466.68000000,1470.33000000,53.06631763,53.19837920,53.13247150,0.06040421152,1.753141092,1.782992563,1.752696022,1.78281856,763.44218948,0.99940915,199594,0,pointwise_triangle,mean_strain_rectangle,0.02539342,0.00975995,5954.90788087,1466.68000000,4488.22788087,6056.30460188,1470.33000000,4585.97460188,45.25329305,1249.18148860,-217.49851140,1252.29021882,-218.03978118
S15_XY_0.2,000163.jpg,16.307300,100463,100489,100463,100463,26,0,0.04129500325,0.03971750186,-0.0003934824012,1468.68000000,1471.33000000,53.13868013,53.23456045,53.18668511,0.06144774978,1.776530869,1.807852263,1.775404801,1.807113868,763.57988861,0.99958941,199630,0,pointwise_triangle,mean_strain_rectangle,0.06342603,0.04086047,6034.35611887,1468.68000000,4565.67611887,6140.74573971,1471.33000000,4669.41573971,45.42324749,1254.30293287,-214.37706713,1256.56612347,-214.76387653
S15_XY_0.2,000164.jpg,16.407300,100439,100489,100439,100439,50,0,0.04183222355,0.0402910784,-0.0004220263834,1470.18000000,1472.33000000,53.19295201,53.27074170,53.23188948,0.06254177363,1.800970724,1.831423818,1.800330913,1.83130919,763.34274012,0.99927896,199568,0,pointwise_triangle,mean_strain_rectangle,0.03553854,0.00625933,6117.37116170,1470.18000000,4647.19116170,6220.81141982,1472.33000000,4748.48141982,45.60142419,1259.43870246,-210.74129754,1261.28051313,-211.04948687
S15_XY_0.2,000165.jpg,16.507300,100449,100489,100449,100449,40,0,0.04244404021,0.04080405613,-0.0004510556323,1471.18000000,1473.33000000,53.22913326,53.30692295,53.26807070,0.06365418639,1.82498787,1.857417438,1.824207756,1.857172777,763.39628978,0.99934906,199582,0,pointwise_triangle,mean_strain_rectangle,0.04276453,0.01317381,6198.95038824,1471.18000000,4727.77038824,6309.10414947,1473.33000000,4835.77414947,45.78259578,1264.44300262,-206.73699738,1266.29087471,-207.03912529
