Repository: P20230101/ultimate-brain-wiki

# PA12 自建 VFM 输出

本目录是 PA12 VFM 的自建主路径。它使用已经完成时间同步的 DIC 全场—Press 合并数据，不修改原始 JPG、DAT、XLS；MatchID 文件仅保留为历史格式、方向和载荷审计证据。

## 当前方法

1. 双轴十字试样和单轴长条试样均可进入自建 VFM 计算；单轴 Job Polygon 已接入，但实际厚度、有效宽度、标距、积分域和外功未独立确认，因此单轴结果强制保持复核状态。
2. 旋转后的 DIC 坐标中，机器 X 方向使用 `Eyy` 和竖直边界长度，机器 Y 方向使用 `Exx` 和水平边界长度。
3. `X=(X1_Press+X2_Press)/2`，`Y=(Y1_Press+Y2_Press)/2`；中心厚度使用 1 mm，外围 3 mm 仅作记录。
4. 虚功积分前将旋转后 DIC 应变映射到机器轴：机器 X 使用 `Eyy`，机器 Y 使用 `Exx`。阶段 1 当前固定工作假设 `ν=0.375`，在参考场点坐标集合审计后，用 ROI 内当前帧相邻完整网格单元拆分成两个三角形的逐点积分和加载初期内外虚功计算条件 `E`。真实 Job Polygon 使用 Polygon 内三角形；缺失单元不补足，矩形均值法只保留作回归基线。
5. 阶段 2 固定阶段 1 的条件 `E、ν`，用平面应力等效应力和 DIC 应变计算约化候选 `Y、H`，并导出 Linear、Ludwik、Swift、通用 Voce I/II 对比。此结果不是 MatchID 内部 J2 求解的复刻。

File: Agents/PA12实验数据处理/VFM自建/敏感性分析/S15_XY_0.2/S15_XY_0.2_内外虚功.csv (part 3 of 4)
实验编号,照片,时间/s,点数,参考帧点数,当前帧点数,匹配点数,参考帧缺失点数,当前帧新增点数,平均exx,平均eyy,平均exy,X向力/N,Y向力/N,边界σx/MPa,边界σy/MPa,等效应力/MPa,等效塑性应变,X虚场系数/N每MPa,Y虚场系数/N每MPa,基线X虚场系数/N每MPa,基线Y虚场系数/N每MPa,积分面积/mm2,面积比,有效三角形数,排除点数,积分方法,基线方法,逐点/基线系数差异X/%,逐点/基线系数差异Y/%,阶段1内部虚功X/N,阶段1外部虚功X/N,阶段1残差X/N,阶段1内部虚功Y/N,阶段1外部虚功Y/N,阶段1残差Y/N,阶段2模型等效应力/MPa,阶段2内部虚功X/N,阶段2残差X/N,阶段2内部虚功Y/N,阶段2残差Y/N
S15_XY_0.2,000166.jpg,16.607300,100452,100489,100452,100452,37,0,0.04309796567,0.04135353387,-0.0004002520719,1472.18000000,1474.33000000,53.26531451,53.34310420,53.30425193,0.06484455834,1.850866177,1.885294299,1.849766341,1.884830846,763.48808919,0.99946924,199606,0,pointwise_triangle,mean_strain_rectangle,0.05945812,0.02458855,6286.85143307,1472.18000000,4814.67143307,6403.79369884,1474.33000000,4929.46369884,45.97646409,1269.79797033,-202.38202967,1271.65240772,-202.67759228
S15_XY_0.2,000167.jpg,16.707300,100433,100489,100433,100433,56,0,0.04366468551,0.04198851043,-0.0004094747125,1473.18000000,1475.83000000,53.30149576,53.39737608,53.34950054,0.06602888254,1.877298449,1.910296517,1.877022937,1.910715426,763.28154051,0.99919885,199552,0,pointwise_triangle,mean_strain_rectangle,0.01467815,-0.02192423,6376.63413569,1473.18000000,4903.45413569,6488.71892592,1475.83000000,5012.88892592,46.16934744,1274.90901654,-198.27098346,1277.20236080,-198.62763920
S15_XY_0.2,000168.jpg,16.807400,100433,100489,100433,100433,56,0,0.04422088766,0.0424747914,-0.0004211831194,1474.68000000,1476.83000000,53.35576764,53.43355733,53.39470498,0.06705533294,1.899700638,1.934137308,1.89937044,1.934468402,763.25094070,0.99915879,199544,0,pointwise_triangle,mean_strain_rectangle,0.01738461,-0.01711551,6452.72782240,1474.68000000,4978.04782240,6569.69912551,1476.83000000,5092.86912551,46.33651889,1279.74370680,-194.93629320,1281.60950071,-195.22049929
S15_XY_0.2,000169.jpg,16.907400,100416,100489,100416,100416,73,0,0.04474497935,0.04297870712,-0.0004532176282,1475.68000000,1477.33000000,53.39194889,53.45164795,53.42182344,0.06807372562,1.921959737,1.956846244,1.921897831,1.957401347,763.08264177,0.99893847,199500,0,pointwise_triangle,mean_strain_rectangle,0.00322109,-0.02835915,6528.33547725,1475.68000000,5052.65547725,6646.83474513,1477.33000000,5169.50474513,46.50237803,1284.54299744,-191.13700256,1285.97928169,-191.35071831
S15_XY_0.2,000170.jpg,17.007400,100445,100489,100445,100445,44,0,0.04531877073,0.04356073452,-0.0004392032026,1476.18000000,1478.83000000,53.41003952,53.50591983,53.45804416,0.06921576253,1.948589204,1.983219274,1.947536799,1.982874764,763.41158968,0.99936909,199586,0,pointwise_triangle,mean_strain_rectangle,0.05403775,0.01737430,6618.78799261,1476.18000000,5142.60799261,6736.41622024,1478.83000000,5257.58622024,46.68837432,1289.24365792,-186.93634208,1291.55807465,-187.27192535
S15_XY_0.2,000171.jpg,17.107400,100430,100489,100430,100430,59,0,0.0459364736,0.04412173615,-0.0004487182997,1477.18000000,1480.83000000,53.44622077,53.57828233,53.51237377,0.07037477369,1.973518854,2.009111768,1.973029145,2.009506851,763.22799085,0.99912875,199538,0,pointwise_triangle,mean_strain_rectangle,0.02482020,-0.01966071,6703.46672871,1477.18000000,5226.28672871,6824.36545126,1480.83000000,5343.53545126,46.87713509,1294.01784191,-183.16215809,1297.21526208,-183.61473792
S15_XY_0.2,000172.jpg,17.207400,100415,100489,100415,100415,74,0,0.04641937328,0.04465594428,-0.0004840034535,1478.68000000,1480.83000000,53.50049264,53.57828233,53.53942987,0.07138183289,1.996263184,2.030954675,1.996033984,2.031480348,763.10559163,0.99896851,199506,0,pointwise_triangle,mean_strain_rectangle,0.01148278,-0.02587636,6780.72256842,1478.68000000,5302.04256842,6898.55942358,1480.83000000,5417.72942358,47.04114842,1299.20706124,-179.47293876,1301.09610767,-179.73389233
S15_XY_0.2,000173.jpg,17.307400,100445,100489,100445,100445,44,0,0.04699446445,0.04524137884,-0.0004591451352,1480.68000000,1481.83000000,53.57285515,53.61446359,53.59367148,0.0725220606,2.022416533,2.056974597,2.021798207,2.05703666,763.35804002,0.99929899,199572,0,pointwise_triangle,mean_strain_rectangle,0.03058299,-0.00301712,6869.55785075,1480.68000000,5388.87785075,6986.94149410,1481.83000000,5505.11149410,47.22685005,1304.77816519,-175.90183481,1305.79154749,-176.03845251
S15_XY_0.2,000174.jpg,17.407400,100462,100489,100462,100462,27,0,0.04763170796,0.04574959777,-0.0004358486727,1481.68000000,1483.83000000,53.60903640,53.68682609,53.64797354,0.073648155,2.046998623,2.083893073,2.045828662,2.083660615,763.48808919,0.99946924,199606,0,pointwise_triangle,mean_strain_rectangle,0.05718766,0.01115622,6953.05602578,1481.68000000,5471.37602578,7078.37568797,1483.83000000,5594.54568797,47.41024989,1309.40302900,-172.27697100,1311.30304555,-172.52695445
S15_XY_0.2,000175.jpg,17.507500,100451,100489,100451,100451,38,0,0.04816585751,0.04624002503,-0.000463289113,1482.68000000,1484.83000000,53.64521765,53.72300734,53.68415476,0.07465987454,2.06917339,2.107073541,2.068043549,2.106754356,763.44983943,0.99941916,199596,0,pointwise_triangle,mean_strain_rectangle,0.05463333,0.01515053,7028.37722910,1482.68000000,5545.69722910,7157.11296261,1484.83000000,5672.28296261,47.57502222,1313.95444798,-168.72555202,1315.85978296,-168.97021704
S15_XY_0.2,000176.jpg,17.607500,100460,100489,100460,100460,29,0,0.04870428174,0.04688198686,-0.0004564917636,1484.68000000,1485.83000000,53.71758015,53.75918859,53.73839645,0.0758193585,2.096372756,2.132188686,2.095183542,2.131813158,763.56458870,0.99956938,199626,0,pointwise_triangle,mean_strain_rectangle,0.05675946,0.01761540,7120.76552582,1484.68000000,5636.08552582,7242.42176914,1485.83000000,5756.59176914,47.76385999,1319.61599781,-165.06400219,1320.63814291,-165.19185709
S15_XY_0.2,000177.jpg,17.707500,100431,100489,100431,100431,58,0,0.04924752849,0.04736291552,-0.000445573773,1485.68000000,1487.33000000,53.75376140,53.81346047,53.78363578,0.07682712428,2.117701621,2.154865146,2.117202659,2.15508492,763.25859065,0.99916880,199546,0,pointwise_triangle,mean_strain_rectangle,0.02356704,-0.01019790,7193.21344356,1485.68000000,5707.53344356,7319.44707855,1487.33000000,5832.11707855,47.92798840,1323.92785948,-161.75214052,1325.39821714,-161.93178286
S15_XY_0.2,000178.jpg,17.807500,100473,100489,100473,100473,16,0,0.04979525046,0.04786548299,-0.0004528307461,1487.18000000,1488.33000000,53.80803328,53.84964172,53.82884956,0.07786112732,2.141682529,2.179698201,2.139971681,2.178761585,763.68698792,0.99972961,199658,0,pointwise_triangle,mean_strain_rectangle,0.07994722,0.04298844,7274.66958046,1487.18000000,5787.48958046,7403.79770530,1488.33000000,5915.46770530,48.09638989,1328.80397236,-158.37602764,1329.83150405,-158.49849595
S15_XY_0.2,000179.jpg,17.907500,100403,100489,100403,100403,86,0,0.05032616112,0.04847092945,-0.0004193831944,1488.68000000,1490.33000000,53.86230516,53.92200422,53.89217949,0.07897315528,2.165769529,2.20227982,2.165846674,2.203138347,762.99084236,0.99881830,199476,0,pointwise_triangle,mean_strain_rectangle,-0.00356191,-0.03896837,7356.48607804,1488.68000000,5867.80607804,7480.50086776,1490.33000000,5990.17086776,48.27749882,1333.58397489,-155.09602511,1335.06207197,-155.26792803
S15_XY_0.2,000180.jpg,18.007500,100418,100489,100418,100418,71,0,0.05096035035,0.04903111518,-0.0004765776211,1490.18000000,1491.83000000,53.91657703,53.97627610,53.94645134,0.08014843375,2.191575501,2.229716529,2.191511613,2.230290817,763.09794168,0.99895850,199504,0,pointwise_triangle,mean_strain_rectangle,0.00291525,-0.02574945,7444.14142327,1490.18000000,5953.96142327,7573.69534905,1491.83000000,6081.86534905,48.46890894,1338.87210256,-151.30789744,1340.35456707,-151.47543293
S15_XY_0.2,000181.jpg,18.107500,100408,100489,100408,100408,81,0,0.05153787742,0.04955995723,-0.0004922152407,1491.68000000,1492.33000000,53.97084891,53.99436672,53.98261166,0.08124198866,2.215281528,2.253979193,2.215485125,2.255242938,763.02144216,0.99885836,199484,0,pointwise_triangle,mean_strain_rectangle,-0.00918975,-0.05603587,7524.66386668,1491.68000000,6032.98386668,7656.10852433,1492.33000000,6163.77852433,48.64700928,1344.24342524,-147.43657476,1344.82917971,-147.50082029
S15_XY_0.2,000182.jpg,18.207500,100416,100489,100416,100416,73,0,0.05199739389,0.05015934001,-0.0005338972627,1492.40535200,1493.83000000,53.99709305,54.04863860,54.02288427,0.08228513382,2.240222438,2.276422358,2.240304053,2.277250439,763.05204197,0.99889841,199492,0,pointwise_triangle,mean_strain_rectangle,-0.00364302,-0.03636319,7609.38085099,1492.40535200,6116.97549899,7732.34139663,1493.83000000,6238.51139663,48.81689970,1348.58779494,-143.81755706,1349.87515491,-143.95484509
S15_XY_0.2,000183.jpg,18.307600,100429,100489,100429,100429,60,0,0.05264611661,0.05069989252,-0.0005532857718,1493.68000000,1495.83000000,54.04321141,54.12100110,54.08214822,0.0834533779,2.265547366,2.303768732,2.265512843,2.304633538,763.16679124,0.99904863,199522,0,pointwise_triangle,mean_strain_rectangle,0.00152385,-0.03752468,7695.40222836,1493.68000000,6201.72222836,7825.22903703,1495.83000000,6329.39903703,49.00716418,1353.51540954,-140.16459046,1355.46365691,-140.36634309
S15_XY_0.2,000184.jpg,18.407600,100428,100489,100428,100428,61,0,0.05320684014,0.05119109294,-0.0005482860625,1495.18000000,1496.83000000,54.09748329,54.15718235,54.12735751,0.08448908733,2.288009264,2.327810445,2.288073092,2.328591258,763.22034090,0.99911873,199536,0,pointwise_triangle,mean_strain_rectangle,-0.00278958,-0.03353155,7771.69873002,1495.18000000,6276.51873002,7906.89171069,1496.83000000,6410.06171069,49.17584359,1358.40250090,-136.77749910,1359.90156062,-136.92843938
S15_XY_0.2,000185.jpg,18.507600,100436,100489,100436,100436,53,0,0.05375830664,0.05172306452,-0.0005425470847,1497.68000000,1498.33000000,54.18793642,54.21145423,54.19969915,0.08554598822,2.312101304,2.352313313,2.31183295,2.35274298,763.25859065,0.99916880,199546,0,pointwise_triangle,mean_strain_rectangle,0.01160785,-0.01826241,7853.53234903,1497.68000000,6355.85234903,7990.12078895,1498.33000000,6491.79078895,49.34797431,1363.61410353,-134.06589647,1364.20591831,-134.12408169
S15_XY_0.2,000186.jpg,18.607600,100425,100489,100425,100425,64,0,0.05427431093,0.05222109121,-0.0005558007085,1498.68000000,1499.83000000,54.22411767,54.26572611,54.24493386,0.08654345258,2.334076599,2.374434849,2.334073404,2.375344799,763.12854148,0.99899856,199512,0,pointwise_triangle,mean_strain_rectangle,0.00013685,-0.03830811,7928.17600178,1498.68000000,6429.49600178,8065.26118396,1499.83000000,6565.43118396,49.51042499,1367.87490455,-130.80509545,1368.92453232,-130.90546768
S15_XY_0.2,000187.jpg,18.707600,100430,100489,100430,100430,59,0,0.05487714108,0.05282832119,-0.0004695466484,1500.18000000,1501.33000000,54.27838955,54.31999799,54.29920572,0.08773269382,2.361130792,2.401338298,2.360873142,2.402056097,763.23564080,0.99913876,199540,0,pointwise_triangle,mean_strain_rectangle,0.01091333,-0.02988271,8020.07119007,1500.18000000,6519.89119007,8156.64433396,1501.33000000,6655.31433396,49.70410915,1373.22654111,-126.95345889,1374.27922181,-127.05077819
S15_XY_0.2,000188.jpg,18.807600,100416,100489,100416,100416,73,0,0.05544435041,0.05341421526,-0.0005397478478,1502.18000000,1503.33000000,54.35075205,54.39236049,54.37156821,0.0888594367,2.386215682,2.426118948,2.386557085,2.427364461,763.09794168,0.99895850,199504,0,pointwise_triangle,mean_strain_rectangle,-0.01430525,-0.05131131,8105.27722813,1502.18000000,6603.09722813,8240.81696076,1503.33000000,6737.48696076,49.88761459,1378.29713871,-123.88286129,1379.35229968,-123.97770032
S15_XY_0.2,000189.jpg,18.907600,100388,100489,100388,100388,101,0,0.05593279081,0.05397272861,-0.0005454162495,1503.68000000,1504.33000000,54.40502393,54.42854174,54.41678664,0.08988921916,2.409510529,2.448051442,2.410410435,2.449809288,762.82254343,0.99859798,199432,0,pointwise_triangle,mean_strain_rectangle,-0.03733413,-0.07175439,8184.40301686,1503.68000000,6680.72301686,8315.31523169,1504.33000000,6810.98523169,50.05532871,1383.16136106,-120.51863894,1383.75926412,-120.57073588
S15_XY_0.2,000190.jpg,19.007700,100419,100489,100419,100419,70,0,0.05642923294,0.05441759226,-0.0005044501056,1505.68000000,1505.33000000,54.47738643,54.46472299,54.47105581,0.09081062521,2.430806803,2.470705031,2.430705168,2.47114079,763.09029172,0.99894849,199502,0,pointwise_triangle,mean_strain_rectangle,0.00418132,-0.01763389,8256.74023407,1505.68000000,6751.06023407,8392.26285376,1505.33000000,6886.93285376,50.20539226,1387.76922682,-117.91077318,1387.44663555,-117.88336445
S15_XY_0.2,000191.jpg,19.107700,100399,100489,100399,100399,90,0,0.05693807381,0.05494331781,-0.0005194131408,1506.18000000,1506.33000000,54.49547705,54.50090424,54.49819085,0.09183503645,2.453038836,2.492501878,2.453750059,2.493846286,762.89904294,0.99869813,199452,0,pointwise_triangle,mean_strain_rectangle,-0.02898518,-0.05390899,8332.25595020,1506.18000000,6826.07595020,8466.30037235,1506.33000000,6959.97037235,50.37223160,1392.14984214,-114.03015786,1392.28848591,-114.04151409
S15_XY_0.2,000192.jpg,19.207700,100413,100489,100413,100413,76,0,0.05757079929,0.05548547758,-0.0005496409288,1508.18000000,1508.33000000,54.56783956,54.57326674,54.57055335,0.09298407218,2.478430835,2.519629413,2.478817606,2.520734277,763.04439202,0.99888840,199490,0,pointwise_triangle,mean_strain_rectangle,-0.01560303,-0.04383106,8418.50515231,1508.18000000,6910.32515231,8558.44467758,1508.33000000,7050.11467758,50.55936774,1397.32186233,-110.85813767,1397.46083664,-110.86916336
S15_XY_0.2,000193.jpg,19.307700,100424,100489,100424,100424,65,0,0.0581884306,0.05598981446,-0.0005858138741,1509.47577500,1509.97788700,54.61472232,54.63288936,54.62380810,0.0940874365,2.50256143,2.545461147,2.502486676,2.546680658,763.09029172,0.99894849,199502,0,pointwise_triangle,mean_strain_rectangle,0.00298718,-0.04788632,8500.46972939,1509.47577500,6990.99395439,8646.18752797,1509.97788700,7136.20964097,50.73906567,1402.12469862,-107.35107638,1402.59110135,-107.38678565
S15_XY_0.2,000194.jpg,19.407700,100377,100489,100377,100377,112,0,0.0586740233,0.05655007349,-0.0006060891944,1510.68000000,1511.83000000,54.65829268,54.69990112,54.67910878,0.09511235852,2.524993855,2.566746303,2.526361826,2.569054953,762.70779416,0.99844776,199402,0,pointwise_triangle,mean_strain_rectangle,-0.05414785,-0.08986380,8576.66612041,1510.68000000,7065.98612041,8718.48698238,1511.83000000,7206.65698238,50.90598820,1406.43583944,-104.24416056,1407.50648393,-104.32351607
S15_XY_0.2,000195.jpg,19.507700,100384,100489,100384,100384,105,0,0.05918127163,0.05711718603,-0.0005554736808,1512.18000000,1512.83000000,54.71256456,54.73608238,54.72432726,0.09616917546,2.54912384,2.589641183,2.550718571,2.592208378,762.66189445,0.99838768,199390,0,pointwise_triangle,mean_strain_rectangle,-0.06252084,-0.09903505,8658.62862579,1512.18000000,7146.44862579,8796.25420012,1512.83000000,7283.42420012,51.07810525,1411.42510235,-100.75489765,1412.03179357,-100.79820643
S15_XY_0.2,000196.jpg,19.607700,100409,100489,100409,100409,80,0,0.05973582289,0.05760080715,-0.0005751053627,1513.68000000,1513.83000000,54.76683644,54.77226363,54.76955023,0.09719131909,2.572607999,2.614707161,2.572960619,2.61587618,763.01379221,0.99884834,199482,0,pointwise_triangle,mean_strain_rectangle,-0.01370482,-0.04468939,8738.39745080,1513.68000000,7224.71745080,8881.39599989,1513.83000000,7367.56599989,51.24457529,1416.25937016,-97.42062984,1416.39971614,-97.43028386
S15_XY_0.2,000197.jpg,19.707800,100374,100489,100374,100374,115,0,0.06031161725,0.05813516174,-0.0005422073182,1515.68000000,1515.83000000,54.83919894,54.84462613,54.84191274,0.09827478071,2.595446852,2.637895437,2.597090523,2.640839058,762.61599474,0.99832759,199378,0,pointwise_triangle,mean_strain_rectangle,-0.06328893,-0.11146538,8815.97436056,1515.68000000,7300.29436056,8960.15979578,1515.83000000,7444.32979578,51.42103179,1421.13623638,-94.54376362,1421.27687981,-94.55312019
S15_XY_0.2,000198.jpg,19.807800,100320,100489,100320,100320,169,0,0.06076704884,0.05868672781,-0.0005614462903,1516.68000000,1517.33000000,54.87538019,54.89889801,54.88714288,0.09926444015,2.617082207,2.657832149,2.620322338,2.662138491,762.14169776,0.99770670,199254,0,pointwise_triangle,mean_strain_rectangle,-0.12365390,-0.16176252,8889.46333699,1516.68000000,7372.78333699,9027.87897805,1517.33000000,7510.54897805,51.58221133,1425.35581513,-91.32418487,1425.96667654,-91.36332346
S15_XY_0.2,000199.jpg,19.907800,100350,100489,100350,100350,139,0,0.0613522645,0.05914157001,-0.0005964126903,1518.68000000,1518.83000000,54.94774270,54.95316988,54.95045649,0.1002823511,2.639425982,2.682826146,2.642008646,2.686445412,762.39414616,0.99803717,199320,0,pointwise_triangle,mean_strain_rectangle,-0.09775379,-0.13472322,8965.35861045,1518.68000000,7446.67861045,9112.77628325,1518.83000000,7593.94628325,51.74799201,1430.17265949,-88.50734051,1430.31391762,-88.51608238
S15_XY_0.2,000200.jpg,20.007800,100361,100489,100361,100361,128,0,0.06190400759,0.05975673358,-0.0006082519874,1520.18000000,1519.83000000,55.00201457,54.98935113,54.99568395,0.1014321872,2.665879149,2.708087782,2.668447403,2.711609366,762.41709601,0.99806722,199326,0,pointwise_triangle,mean_strain_rectangle,-0.09624525,-0.12987062,9055.21228697,1520.18000000,7535.03228697,9198.58267605,1519.83000000,7678.75267605,51.93525851,1435.58431518,-84.59568482,1435.25379214,-84.57620786
S15_XY_0.2,000201.jpg,20.107800,100376,100489,100376,100376,113,0,0.06242103986,0.06020641398,-0.0005963790326,1522.68000000,1521.83000000,55.09246770,55.06171364,55.07709711,0.1023692889,2.688042874,2.731412507,2.689145376,2.733661166,762.67719435,0.99840771,199394,0,pointwise_triangle,mean_strain_rectangle,-0.04099821,-0.08225814,9130.49598299,1522.68000000,7607.81598299,9277.80995075,1521.83000000,7755.97995075,52.08787830,1440.03904886,-82.64095114,1439.23518121,-82.59481879
S15_XY_0.2,000202.jpg,20.207800,100377,100489,100377,100377,112,0,0.06299045882,0.06081829442,-0.0005484098765,1523.18000000,1523.33000000,55.11055833,55.11598551,55.11327212,0.1035363985,2.71407716,2.756484208,2.715691723,2.759354003,762.63894460,0.99835763,199384,0,pointwise_triangle,mean_strain_rectangle,-0.05945309,-0.10400241,9218.92684361,1523.18000000,7695.74684361,9362.97119086,1523.33000000,7839.64119086,52.27795801,1444.81967806,-78.36032194,1444.96196127,-78.36803873
S15_XY_0.2,000203.jpg,20.307800,100371,100489,100371,100371,118,0,0.06351511766,0.061393978,-0.0006360348463,1524.18000000,1524.83000000,55.14673958,55.17025739,55.15850224,0.1046202622,2.738548985,2.780206829,2.740534103,2.783170744,762.63129465,0.99834762,199382,0,pointwise_triangle,mean_strain_rectangle,-0.07243542,-0.10649417,9302.05048041,1524.18000000,7777.87048041,9443.55000012,1524.83000000,7918.72000012,52.45447999,1449.46048326,-74.71951674,1450.07861847,-74.75138153
S15_XY_0.2,000204.jpg,20.407900,100357,100489,100357,100357,132,0,0.06400637656,0.06190389475,-0.0006275724444,1525.32084500,1525.90042300,55.18801678,55.20898663,55.19850469,0.1056064416,2.760039159,2.801216105,2.762858516,2.805120119,762.37884625,0.99801714,199316,0,pointwise_triangle,mean_strain_rectangle,-0.10204493,-0.13917455,9375.04631817,1525.32084500,7849.72547317,9514.91237073,1525.90042300,7989.01194773,52.61509276,1453.93246063,-71.38838437,1454.48491310,-71.41550990
S15_XY_0.2,000205.jpg,20.507900,100377,100489,100377,100377,112,0,0.0646114168,0.06242170929,-0.0005536769416,1527.18000000,1527.33000000,55.25528333,55.26071052,55.25799712,0.1067073849,2.785316019,2.828182445,2.786809191,2.830824101,762.66189445,0.99838768,199390,0,pointwise_triangle,mean_strain_rectangle,-0.05357998,-0.09331759,9460.90442352,1527.18000000,7933.72442352,9606.50914326,1527.33000000,8079.17914326,52.79439640,1459.09280980,-68.08719020,1459.23612226,-68.09387774
S15_XY_0.2,000206.jpg,20.607900,100354,100489,100354,100354,135,0,0.0651372848,0.06293813616,-0.0005574909195,1529.18000000,1528.33000000,55.32764583,55.29689177,55.31227521,0.1077298086,2.806967578,2.850064531,2.80976038,2.853965065,762.45534577,0.99811729,199336,0,pointwise_triangle,mean_strain_rectangle,-0.09939645,-0.13667072,9534.44844185,1529.18000000,8005.26844185,9680.83619395,1528.33000000,8152.50619395,52.96091204,1464.17349781,-65.00650219,1463.35963190,-64.97036810
S15_XY_0.2,000207.jpg,20.707900,100356,100489,100356,100356,133,0,0.0656121684,0.06347517863,-0.0006340236353,1530.18000000,1529.83000000,55.36382708,55.35116365,55.35749645,0.1087250997,2.82970736,2.871457492,2.832759698,2.875714939,762.27939689,0.99788696,199290,0,pointwise_triangle,mean_strain_rectangle,-0.10775138,-0.14804827,9611.68883495,1530.18000000,8081.50883495,9753.50183235,1529.83000000,8223.67183235,53.12300877,1468.41477252,-61.76522748,1468.07890016,-61.75109984
S15_XY_0.2,000208.jpg,20.807900,100352,100489,100352,100352,137,0,0.0661131061,0.06397489861,-0.000587280345,1531.18000000,1531.33000000,55.40000834,55.40543552,55.40272213,0.109708642,2.852572558,2.894314671,2.8548729,2.897852619,762.44004586,0.99809726,199332,0,pointwise_triangle,mean_strain_rectangle,-0.08057598,-0.12208859,9689.35523117,1531.18000000,8158.17523117,9831.14098779,1531.33000000,8299.81098779,53.28319206,1472.60197485,-58.57802515,1472.74623633,-58.58376367
S15_XY_0.2,000209.jpg,20.907900,100353,100489,100353,100353,136,0,0.06675453306,0.06448809184,-0.0005853798737,1533.18000000,1532.83000000,55.47237084,55.45970740,55.46604020,0.1108407541,2.876888425,2.921089129,2.879113789,2.92467111,762.53184528,0.99821743,199356,0,pointwise_triangle,mean_strain_rectangle,-0.07729338,-0.12247468,9771.94912235,1533.18000000,8238.76912235,9922.08599519,1532.83000000,8389.25599519,53.46757196,1477.93878332,-55.24121668,1477.60139399,-55.22860601
S15_XY_0.2,000210.jpg,21.007900,100318,100489,100318,100318,171,0,0.06725139526,0.06503804565,-0.000567338645,1534.68000000,1533.83000000,55.52664272,55.49588865,55.51127207,0.1118704056,2.898455851,2.941621939,2.902793425,2.947283562,762.00399864,0.99752644,199218,0,pointwise_triangle,mean_strain_rectangle,-0.14942758,-0.19209630,9845.20736593,1534.68000000,8310.52736593,9991.82994892,1533.83000000,8457.99994892,53.63526474,1482.81538185,-51.86461815,1481.99410766,-51.83589234
S15_XY_0.2,000211.jpg,21.108000,100302,100489,100302,100302,187,0,0.06777239482,0.06554932345,-0.0005763060544,1535.68000000,1535.33000000,55.56282397,55.55016053,55.55649333,0.1128860321,2.920656693,2.963784454,2.925520298,2.97020585,761.85864957,0.99733616,199180,0,pointwise_triangle,mean_strain_rectangle,-0.16624752,-0.21619363,9920.61713667,1535.68000000,8384.93713667,10067.10953492,1535.33000000,8531.77953492,53.80067337,1487.14602256,-48.53397744,1486.80708404,-48.52291596
S15_XY_0.2,000212.jpg,21.208000,100328,100489,100328,100328,161,0,0.06833243479,0.06603326082,-0.0006028561119,1537.68000000,1536.83000000,55.63518647,55.60443241,55.61981581,0.1139073626,2.944440641,2.988955288,2.947838713,2.99405399,762.17994752,0.99775677,199264,0,pointwise_triangle,mean_strain_rectangle,-0.11527333,-0.17029424,10001.40425816,1537.68000000,8463.72425816,10152.60750242,1536.83000000,8615.77750242,53.96701098,1491.98612450,-45.69387550,1491.16138320,-45.66861680
S15_XY_0.2,000213.jpg,21.308000,100305,100489,100305,100305,184,0,0.06888341361,0.06656691545,-0.000557076818,1538.68000000,1538.33000000,55.67136772,55.65870428,55.66503708,0.1149750194,2.966552811,3.011723349,2.971646819,3.018210326,761.86629952,0.99734618,199182,0,pointwise_triangle,mean_strain_rectangle,-0.17142037,-0.21492793,10076.51283489,1538.68000000,8537.83283489,10229.94394950,1538.33000000,8691.61394950,54.14089345,1496.54997650,-42.13002350,1496.20955972,-42.12044028
S15_XY_0.2,000214.jpg,21.408000,100341,100489,100341,100341,148,0,0.0693862271,0.06705899481,-0.0005764000485,1540.18000000,1539.33000000,55.72563960,55.69488553,55.71026893,0.1159534345,2.99010339,3.03511994,2.993536912,3.040316184,762.16464762,0.99773674,199260,0,pointwise_triangle,mean_strain_rectangle,-0.11469783,-0.17091128,10156.50726983,1540.18000000,8616.32726983,10309.41533186,1539.33000000,8770.08533186,54.30024170,1501.19803522,-38.98196478,1500.36954872,-38.96045128
S15_XY_0.2,000215.jpg,21.508000,100333,100489,100333,100333,156,0,0.06993472311,0.06759827532,-0.0006218386544,1540.18000000,1540.83000000,55.72563960,55.74915741,55.73740223,0.1170313603,3.013950774,3.059447621,3.01749601,3.06446052,762.26409698,0.99786693,199286,0,pointwise_triangle,mean_strain_rectangle,-0.11748931,-0.16358178,10237.50986288,1540.18000000,8697.32986288,10392.04935380,1540.83000000,8851.21935380,54.47579661,1505.31831542,-34.86168458,1505.95360279,-34.87639721
S15_XY_0.2,000216.jpg,21.608000,100344,100489,100344,100344,145,0,0.07043868037,0.06812888579,-0.0006080186708,1542.18000000,1542.33000000,55.79800210,55.80342929,55.80071589,0.1180423197,3.037251161,3.082102176,3.040639108,3.087067867,762.23349718,0.99782687,199278,0,pointwise_triangle,mean_strain_rectangle,-0.11142222,-0.16085464,10316.65446487,1542.18000000,8774.47446487,10469.00025375,1542.33000000,8926.67025375,54.64044513,1510.11327238,-32.06672762,1510.26015341,-32.06984659
S15_XY_0.2,000217.jpg,21.708000,100264,100489,100264,100264,225,0,0.07098914803,0.06865345112,-0.0006100389709,1543.18000000,1543.83000000,55.83418335,55.85770116,55.84594597,0.119100758,3.057289839,3.102714927,3.064148725,3.111098143,761.36140273,0.99668523,199050,0,pointwise_triangle,mean_strain_rectangle,-0.22384314,-0.26946163,10384.71999702,1543.18000000,8841.53999702,10539.01574518,1543.83000000,8995.18574518,54.81282626,1514.63200684,-28.54799316,1515.26998219,-28.56001781
S15_XY_0.2,000218.jpg,21.808100,100336,100489,100336,100336,153,0,0.0715378372,0.06911378613,-0.0006072268249,1545.18000000,1544.83000000,55.90654585,55.89388242,55.90021521,0.1200903912,3.081374474,3.128275364,3.085571162,3.13429657,761.99634869,0.99751642,199216,0,pointwise_triangle,mean_strain_rectangle,-0.13601007,-0.19210710,10466.52846564,1545.18000000,8921.34846564,10625.83707825,1544.83000000,9081.00707825,54.97400152,1519.57782892,-25.60217108,1519.23362809,-25.59637191
S15_XY_0.2,000219.jpg,21.908100,100294,100489,100294,100294,195,0,0.07206315137,0.06973904162,-0.0006045222385,1546.18000000,1545.83000000,55.94272711,55.93006367,55.93639646,0.1212268782,3.106303308,3.151400522,3.112015743,3.158732248,761.76685015,0.99721599,199156,0,pointwise_triangle,mean_strain_rectangle,-0.18356058,-0.23210978,10551.20442840,1546.18000000,9005.02442840,10704.38648175,1545.83000000,9158.55648175,55.15909392,1524.69399595,-21.48600405,1524.34885962,-21.48114038
S15_XY_0.2,000220.jpg,22.008100,100270,100489,100270,100270,219,0,0.07260546049,0.07017964441,-0.0005659308939,1547.68000000,1546.83000000,55.99699898,55.96624492,55.98162829,0.1221935342,3.126562339,3.173707828,3.132726619,3.181487505,761.56030146,0.99694560,199102,0,pointwise_triangle,mean_strain_rectangle,-0.19677041,-0.24452954,10620.01843559,1547.68000000,9072.33843559,10780.15788061,1546.83000000,9233.32788061,55.31652704,1529.29246963,-18.38753037,1528.45256823,-18.37743177
S15_XY_0.2,000221.jpg,22.108100,100292,100489,100292,100292,197,0,0.07311484581,0.07078221148,-0.0006338811006,1548.68000000,1548.83000000,56.03318023,56.03860742,56.03589402,0.1232851728,3.152143543,3.197393744,3.158249401,3.205137257,761.65210088,0.99706577,199126,0,pointwise_triangle,mean_strain_rectangle,-0.19333045,-0.24159693,10706.91030679,1548.68000000,9158.23030679,10860.61201409,1548.83000000,9311.78201409,55.49431528,1533.71223353,-14.96776647,1533.86078380,-14.96921620
S15_XY_0.2,000222.jpg,22.208100,100253,100489,100253,100253,236,0,0.07362362157,0.07124293851,-0.0006379784926,1550.18000000,1550.83000000,56.08745211,56.11096992,56.09921471,0.124231587,3.17167283,3.217961789,3.17920307,3.227056745,761.24665346,0.99653501,199020,0,pointwise_triangle,mean_strain_rectangle,-0.23685934,-0.28183442,10773.24558774,1550.18000000,9223.06558774,10930.47565061,1550.83000000,9379.64565061,55.64845174,1537.72414392,-12.45585608,1538.36892110,-12.46107890
S15_XY_0.2,000223.jpg,22.308100,100249,100489,100249,100249,240,0,0.07423884739,0.07173337867,-0.0006308988449,1552.18000000,1551.33000000,56.15981461,56.12906055,56.14444390,0.1253214313,3.19475675,3.24313535,3.202396192,3.252758161,761.22370361,0.99650497,199014,0,pointwise_triangle,mean_strain_rectangle,-0.23855391,-0.29583543,10851.65491760,1552.18000000,9299.47491760,11015.98288045,1551.33000000,9464.65288045,55.82594776,1543.37479499,-8.80520501,1542.52961687,-8.80038313
S15_XY_0.2,000224.jpg,22.408100,100247,100489,100247,100247,242,0,0.07470057204,0.07227485364,-0.0006188159703,1552.53915500,1552.33000000,56.17280929,56.16524180,56.16902593,0.126314838,3.217838199,3.265017668,3.225379361,3.274138283,761.25430341,0.99654502,199022,0,pointwise_triangle,mean_strain_rectangle,-0.23380696,-0.27856537,10930.05585411,1552.53915500,9377.51669911,11090.31071880,1552.33000000,9537.98071880,55.98773758,1547.52825708,-5.01089792,1547.31977714,-5.01022286
S15_XY_0.2,000225.jpg,22.508200,100216,100489,100216,100216,273,0,0.07527422594,0.07274316158,-0.000619662326,1553.18000000,1553.83000000,56.19599586,56.21951368,56.20775846,0.1273430747,3.237773122,3.286780406,3.247359304,3.298235767,760.74940663,0.99588407,198890,0,pointwise_triangle,mean_strain_rectangle,-0.29519930,-0.34731781,10997.76895957,1553.18000000,9444.58895957,11164.23238086,1553.83000000,9610.40238086,56.15519996,1551.72765929,-1.45234071,1552.37705149,-1.45294851
S15_XY_0.2,000226.jpg,22.608200,100184,100489,100184,100184,305,0,0.07581432784,0.07332277459,-0.0006469161816,1554.68000000,1555.33000000,56.25026774,56.27378555,56.26203033,0.1284426516,3.261264082,3.309231821,3.27251431,3.322596567,760.45870848,0.99550353,198814,0,pointwise_triangle,mean_strain_rectangle,-0.34377936,-0.40223800,11077.56088330,1554.68000000,9522.88088330,11240.49327505,1555.33000000,9685.16327505,56.33428104,1556.67649273,1.99649273,1557.32732745,1.99732745
S15_XY_0.2,000227.jpg,22.708200,100206,100489,100206,100206,283,0,0.07637128288,0.07378428156,-0.0006728245662,1556.18000000,1556.33000000,56.30453962,56.30996681,56.30725341,0.1294452379,3.284150912,3.334117731,3.294074129,3.34607497,760.71880682,0.99584402,198882,0,pointwise_triangle,mean_strain_rectangle,-0.30124450,-0.35735121,11155.30075643,1556.18000000,9599.12075643,11325.02343634,1556.33000000,9768.69343634,56.49756591,1561.43972213,5.25972213,1561.59022912,5.26022912
S15_XY_0.2,000228.jpg,22.808200,100194,100489,100194,100194,295,0,0.0768411388,0.07426993407,-0.0006233229457,1557.18000000,1557.83000000,56.34072087,56.36423868,56.35248346,0.1303835439,3.304832253,3.354485927,3.315360042,3.367043359,760.54285794,0.99561368,198836,0,pointwise_triangle,mean_strain_rectangle,-0.31754586,-0.37295130,11225.54922764,1557.18000000,9668.36922764,11394.20824391,1557.83000000,9836.37824391,56.65038184,1565.41178276,8.23178276,1566.06521888,8.23521888
S15_XY_0.2,000229.jpg,22.908200,100163,100489,100163,100163,326,0,0.07741260716,0.0748091487,-0.000683402981,1558.68000000,1559.33000000,56.39499275,56.41851056,56.40675533,0.1314747775,3.32733163,3.377750557,3.339594078,3.391925721,760.31335940,0.99531325,198776,0,pointwise_triangle,mean_strain_rectangle,-0.36718380,-0.41790903,11301.97303426,1558.68000000,9743.29303426,11473.23139493,1559.33000000,9913.90139493,56.82810411,1570.32307204,11.64307204,1570.97792743,11.64792743
S15_XY_0.2,000230.jpg,23.008200,100182,100489,100182,100182,307,0,0.07801674675,0.07529806467,-0.0006232117832,1560.18000000,1559.83000000,56.44926462,56.43660119,56.44293397,0.1325549023,3.350995906,3.403252526,3.362604475,3.417252207,760.40515882,0.99543342,198800,0,pointwise_triangle,mean_strain_rectangle,-0.34522553,-0.40967657,11382.35366288,1560.18000000,9822.17366288,11559.85412714,1559.83000000,10000.02412714,57.00401716,1575.68930664,15.50930664,1575.33582739,15.50582739
S15_XY_0.2,000231.jpg,23.108200,100124,100489,100124,100124,365,0,0.07843831325,0.07585328848,-0.0006745071668,1561.18000000,1561.33000000,56.48544587,56.49087306,56.48815966,0.1335143664,3.372020519,3.421916701,3.385545498,3.437506609,759.99206145,0.99489265,198692,0,pointwise_triangle,mean_strain_rectangle,-0.39949186,-0.45352373,11453.76813010,1561.18000000,9892.58813010,11623.25087459,1561.33000000,10061.92087459,57.16027898,1579.75556067,18.57556067,1579.90734543,18.57734543
S15_XY_0.2,000232.jpg,23.208300,100133,100489,100133,100133,356,0,0.07905076045,0.07639394881,-0.0006628455547,1562.68000000,1561.83000000,56.53971775,56.50896369,56.52434699,0.134654554,3.396617915,3.447631586,3.410320255,3.46372434,759.96911160,0.99486260,198686,0,pointwise_triangle,mean_strain_rectangle,-0.40179040,-0.46460841,11537.31829491,1562.68000000,9974.63829491,11710.59682282,1561.83000000,10148.76682282,57.34597409,1585.39481759,22.71481759,1584.53246215,22.70246215
S15_XY_0.2,000233.jpg,23.308300,100107,100489,100107,100107,382,0,0.0795323998,0.07685325723,-0.0006813343134,1563.68000000,1563.83000000,56.57589900,56.58132619,56.57861279,0.1355756276,3.416295812,3.467997868,3.430901021,3.484753977,759.72431315,0.99454214,198622,0,pointwise_triangle,mean_strain_rectangle,-0.42569601,-0.48084050,11604.15835932,1563.68000000,10040.47835932,11779.77513257,1563.83000000,10215.94513257,57.49598348,1589.03364749,25.35364749,1589.18607960,25.35607960
S15_XY_0.2,000234.jpg,23.408300,100129,100489,100129,100129,360,0,0.08009933435,0.0774444057,-0.0006350797463,1565.18000000,1565.33000000,56.63017088,56.63559807,56.63288467,0.1367131918,3.4422869,3.493684263,3.456750638,3.510116874,759.88496213,0.99475244,198664,0,pointwise_triangle,mean_strain_rectangle,-0.41842007,-0.46814996,11692.44248637,1565.18000000,10127.26248637,11867.02430844,1565.33000000,10301.69430844,57.68125133,1594.15402350,28.97402350,1594.30680024,28.97680024
S15_XY_0.2,000235.jpg,23.508300,100177,100489,100177,100177,312,0,0.08059776143,0.07797869294,-0.0006938570692,1566.53211300,1565.83000000,56.67909202,56.65368869,56.66639463,0.1377337263,3.468176136,3.51897937,3.479945289,3.532590707,760.47400838,0.99552355,198818,0,pointwise_triangle,mean_strain_rectangle,-0.33819937,-0.38530750,11780.38065630,1566.53211300,10213.84854330,11952.94439206,1565.83000000,10387.11439206,57.84745930,1599.18242985,32.65031685,1598.46568312,32.63568312
S15_XY_0.2,000236.jpg,23.608300,100136,100489,100136,100136,353,0,0.08113237291,0.07844234835,-0.000668714223,1567.18000000,1566.83000000,56.70253338,56.68986994,56.69620272,0.1387212027,3.487508549,3.539333459,3.50130473,3.555376423,760.06091101,0.99498278,198710,0,pointwise_triangle,mean_strain_rectangle,-0.39402973,-0.45123109,11846.04721171,1567.18000000,10278.86721171,12022.08128521,1566.83000000,10455.25128521,58.00828330,1603.44815093,36.26815093,1603.09005112,36.26005112
S15_XY_0.2,000237.jpg,23.708300,100025,100489,100025,100025,464,0,0.08165114379,0.07895762943,-0.0006431036268,1568.18000000,1568.33000000,56.73871463,56.74414182,56.74142842,0.1397383471,3.504744275,3.556946211,3.524133475,3.578275315,758.89046846,0.99345057,198404,0,pointwise_triangle,mean_strain_rectangle,-0.55018347,-0.59607221,11904.59193657,1568.18000000,10336.41193657,12081.90665400,1568.33000000,10513.57665400,58.17393913,1607.77073113,39.59073113,1607.92451807,39.59451807
S15_XY_0.2,000238.jpg,23.808300,100018,100489,100018,100018,471,0,0.0822775463,0.07954344856,-0.0007263474064,1569.68000000,1569.33000000,56.79298651,56.78032307,56.78665585,0.1409346821,3.530234761,3.583048916,3.550528906,3.605486506,758.67626983,0.99317017,198348,0,pointwise_triangle,mean_strain_rectangle,-0.57158090,-0.62231794,11991.17566668,1569.68000000,10421.49566668,12170.56991589,1569.33000000,10601.23991589,58.36877860,1613.41257060,43.73257060,1613.05281931,43.72281931
S15_XY_0.2,000239.jpg,23.908400,100051,100489,100051,100051,438,0,0.08280185732,0.07996053694,-0.0006993870275,1570.68000000,1570.83000000,56.82916776,56.83459495,56.83188155,0.1418598379,3.552226623,3.607261496,3.570266462,3.627379324,759.15056681,0.99379106,198472,0,pointwise_triangle,mean_strain_rectangle,-0.50527989,-0.55461054,12065.87559510,1570.68000000,10495.19559510,12252.81297141,1570.83000000,10681.98297141,58.51945285,1617.31992130,46.63992130,1617.47437541,46.64437541
S15_XY_0.2,000240.jpg,24.008400,100004,100489,100004,100004,485,0,0.08324557589,0.08046774055,-0.0006732182414,1571.18000000,1570.83000000,56.84725839,56.83459495,56.84092773,0.1428068171,3.571487432,3.625014704,3.591930257,3.647767018,758.72216953,0.99323025,198360,0,pointwise_triangle,mean_strain_rectangle,-0.56913201,-0.62373265,12131.29893176,1571.18000000,10560.11893176,12313.11543072,1570.83000000,10742.28543072,58.67368132,1621.84042926,50.66042926,1621.47914402,50.64914402
S15_XY_0.2,000241.jpg,24.108400,99999,100489,99999,99999,490,0,0.08382851652,0.08101254968,-0.0007336759676,1572.68000000,1572.83000000,56.90153026,56.90695745,56.90424405,0.143911774,3.596105355,3.650022937,3.616482581,3.673085816,758.72981949,0.99324027,198362,0,pointwise_triangle,mean_strain_rectangle,-0.56345429,-0.62788840,12214.91882033,1572.68000000,10642.23882033,12398.06108781,1572.83000000,10825.23108781,58.85363863,1626.55601431,53.87601431,1626.71115293,53.88115293
S15_XY_0.2,000242.jpg,24.208400,99991,100489,99991,99991,498,0,0.08436294947,0.08155836009,-0.0006941316925,1574.18000000,1573.33000000,56.95580214,56.92504808,56.94043134,0.1449783782,3.619018881,3.6731687,3.640482081,3.69685662,758.56917051,0.99302996,198320,0,pointwise_triangle,mean_strain_rectangle,-0.58957028,-0.64075843,12292.74937087,1574.18000000,10718.56937087,12476.68047934,1573.33000000,10903.35047934,59.02734968,1631.87512162,57.69512162,1630.99396835,57.66396835
S15_XY_0.2,000243.jpg,24.308400,99942,100489,99942,99942,547,0,0.0849276178,0.08207762227,-0.0007228304168,1575.68000000,1574.83000000,57.01007402,56.97931995,56.99470321,0.1460427339,3.640535668,3.695368677,3.663992409,3.721279649,758.05662377,0.99235900,198186,0,pointwise_triangle,mean_strain_rectangle,-0.64019624,-0.69629199,12365.83560725,1575.68000000,10790.15560725,12552.08731398,1574.83000000,10977.25731398,59.20069451,1636.66700708,60.98700708,1635.78410766,60.95410766
S15_XY_0.2,000244.jpg,24.408400,99939,100489,99939,99939,550,0,0.08537355513,0.08255008614,-0.0007165330812,1576.18000000,1575.83000000,57.02816464,57.01550121,57.02183398,0.1469508168,3.660251631,3.714750873,3.684565688,3.741319723,757.92657460,0.99218875,198152,0,pointwise_triangle,mean_strain_rectangle,-0.65988936,-0.71014646,12432.80497246,1576.18000000,10856.62497246,12617.92296881,1575.83000000,11042.09296881,59.34858820,1640.49542457,64.31542457,1640.13114295,64.30114295
S15_XY_0.2,000245.jpg,24.508400,99884,100489,99884,99884,605,0,0.08597709463,0.08314112404,-0.0007458237953,1577.18000000,1577.33000000,57.06434590,57.06977308,57.06705968,0.1481288857,3.68377184,3.738316873,3.710853222,3.767858549,757.50582728,0.99163796,198042,0,pointwise_triangle,mean_strain_rectangle,-0.72978855,-0.78404419,12512.69624868,1577.18000000,10935.51624868,12697.96978387,1577.33000000,11120.63978387,59.54045279,1645.53793132,68.35793132,1645.69443260,68.36443260
S15_XY_0.2,000246.jpg,24.608500,99894,100489,99894,99894,595,0,0.08647496673,0.08368111998,-0.0006936064461,1578.68000000,1577.33000000,57.11861777,57.06977308,57.09421110,0.149156225,3.708317395,3.762135406,3.73422478,3.790383383,757.78887548,0.99200849,198116,0,pointwise_triangle,mean_strain_rectangle,-0.69378215,-0.74525383,12596.07032337,1578.68000000,11017.39032337,12778.87437691,1577.33000000,11201.54437691,59.70776901,1650.94602349,72.26602349,1649.53422557,72.20422557
S15_XY_0.2,000247.jpg,24.708500,99863,100489,99863,99863,626,0,0.08702237987,0.08414349326,-0.0007637873322,1580.68000000,1578.33000000,57.19098027,57.10595433,57.14851474,0.1501470545,3.728301816,3.783899552,3.75569738,3.813565354,757.32222845,0.99139761,197994,0,pointwise_triangle,mean_strain_rectangle,-0.72944013,-0.77790204,12663.95156262,1580.68000000,11083.27156262,12852.80081881,1578.33000000,11274.47081881,59.86913911,1655.93018892,75.25018892,1653.46831432,75.13831432
