Repository: P20230101/ultimate-brain-wiki

# PA12 自建 VFM 输出

本目录是 PA12 VFM 的自建主路径。它使用已经完成时间同步的 DIC 全场—Press 合并数据，不修改原始 JPG、DAT、XLS；MatchID 文件仅保留为历史格式、方向和载荷审计证据。

## 当前方法

1. 双轴十字试样和单轴长条试样均可进入自建 VFM 计算；单轴 Job Polygon 已接入，但实际厚度、有效宽度、标距、积分域和外功未独立确认，因此单轴结果强制保持复核状态。
2. 旋转后的 DIC 坐标中，机器 X 方向使用 `Eyy` 和竖直边界长度，机器 Y 方向使用 `Exx` 和水平边界长度。
3. `X=(X1_Press+X2_Press)/2`，`Y=(Y1_Press+Y2_Press)/2`；中心厚度使用 1 mm，外围 3 mm 仅作记录。
4. 虚功积分前将旋转后 DIC 应变映射到机器轴：机器 X 使用 `Eyy`，机器 Y 使用 `Exx`。阶段 1 当前固定工作假设 `ν=0.375`，在参考场点坐标集合审计后，用 ROI 内当前帧相邻完整网格单元拆分成两个三角形的逐点积分和加载初期内外虚功计算条件 `E`。真实 Job Polygon 使用 Polygon 内三角形；缺失单元不补足，矩形均值法只保留作回归基线。
5. 阶段 2 固定阶段 1 的条件 `E、ν`，用平面应力等效应力和 DIC 应变计算约化候选 `Y、H`，并导出 Linear、Ludwik、Swift、通用 Voce I/II 对比。此结果不是 MatchID 内部 J2 求解的复刻。

File: Agents/PA12实验数据处理/VFM自建/敏感性分析/S15_XY_0.2/S15_XY_0.2_内外虚功.csv (part 4 of 4)
实验编号,照片,时间/s,点数,参考帧点数,当前帧点数,匹配点数,参考帧缺失点数,当前帧新增点数,平均exx,平均eyy,平均exy,X向力/N,Y向力/N,边界σx/MPa,边界σy/MPa,等效应力/MPa,等效塑性应变,X虚场系数/N每MPa,Y虚场系数/N每MPa,基线X虚场系数/N每MPa,基线Y虚场系数/N每MPa,积分面积/mm2,面积比,有效三角形数,排除点数,积分方法,基线方法,逐点/基线系数差异X/%,逐点/基线系数差异Y/%,阶段1内部虚功X/N,阶段1外部虚功X/N,阶段1残差X/N,阶段1内部虚功Y/N,阶段1外部虚功Y/N,阶段1残差Y/N,阶段2模型等效应力/MPa,阶段2内部虚功X/N,阶段2残差X/N,阶段2内部虚功Y/N,阶段2残差Y/N
S15_XY_0.2,000248.jpg,24.808500,99776,100489,99776,99776,713,0,0.08761236077,0.08467831301,-0.0007560981862,1580.68000000,1579.33000000,57.19098027,57.14213559,57.16657358,0.1512653194,3.748735674,3.805188273,3.780013342,3.8389901,756.67198259,0.99054639,197824,0,pointwise_triangle,mean_strain_rectangle,-0.82744860,-0.88048747,12733.35940545,1580.68000000,11152.67940545,12925.11238398,1579.33000000,11345.78238398,60.05126380,1660.44290765,79.76290765,1659.02478512,79.69478512
S15_XY_0.2,000249.jpg,24.908500,99746,100489,99746,99746,743,0,0.08811435227,0.08516041036,-0.0006920567386,1581.68000000,1580.33000000,57.22716153,57.17831684,57.20275482,0.152235739,3.768373655,3.825145175,3.801572487,3.860949134,756.29713497,0.99005568,197726,0,pointwise_triangle,mean_strain_rectangle,-0.87329210,-0.92733567,12800.06388555,1581.68000000,11218.38388555,12992.90014784,1580.33000000,11412.57014784,60.20930987,1664.81249952,83.13249952,1663.39154403,83.06154403
S15_XY_0.2,000250.jpg,25.008500,99672,100489,99672,99672,817,0,0.08862339001,0.08572073672,-0.0007412510648,1582.68000000,1581.83000000,57.26334278,57.23258871,57.24797194,0.1532883101,3.788148648,3.843889908,3.82573256,3.884078264,755.51683994,0.98903421,197522,0,pointwise_triangle,mean_strain_rectangle,-0.98239779,-1.03469481,12867.23375833,1582.68000000,11284.55375833,13056.57052585,1581.83000000,11474.74052585,60.38073542,1669.28851974,86.60851974,1668.39200544,86.56200544
S15_XY_0.2,000251.jpg,25.108500,99725,100489,99725,99725,764,0,0.08914698034,0.08620005264,-0.0007363013012,1583.68000000,1582.33000000,57.29952403,57.25067934,57.27511730,0.1542814516,3.811469937,3.867978818,3.847462744,3.906698399,755.86108775,0.98948486,197612,0,pointwise_triangle,mean_strain_rectangle,-0.93549461,-0.99110750,12946.44935942,1583.68000000,11362.76935942,13138.39351310,1582.33000000,11556.06351310,60.54248207,1674.02394817,90.34394817,1672.59693493,90.26693493
S15_XY_0.2,000252.jpg,25.208500,99667,100489,99667,99667,822,0,0.08965567773,0.08670873599,-0.0006962598543,1584.68000000,1582.83000000,57.33570528,57.26876996,57.30226694,0.1552885699,3.831509254,3.888438728,3.869957805,3.929193743,755.38679077,0.98886396,197488,0,pointwise_triangle,mean_strain_rectangle,-0.99351344,-1.03723608,13014.51706324,1584.68000000,11429.83706324,13207.88984639,1582.83000000,11625.05984639,60.70650501,1678.82336073,94.14336073,1676.86345513,94.03345513
S15_XY_0.2,000253.jpg,25.308500,99594,100489,99594,99594,895,0,0.09023856143,0.08730263422,-0.0007414973342,1586.18000000,1583.83000000,57.38997716,57.30495122,57.34751146,0.1564488762,3.853758052,3.910251576,3.896088213,3.955102749,754.69064520,0.98795265,197306,0,pointwise_triangle,mean_strain_rectangle,-1.08647850,-1.13400779,13090.08972556,1586.18000000,11503.90972556,13281.98171590,1583.83000000,11698.15171590,60.89547673,1684.31349189,98.13349189,1681.81810253,97.98810253
S15_XY_0.2,000254.jpg,25.408600,99592,100489,99592,99592,897,0,0.09079946056,0.08769593805,-0.0007251595438,1586.68000000,1585.33000000,57.40806778,57.35922309,57.38366103,0.1573905796,3.87301673,3.932266423,3.915502096,3.977885436,754.75184481,0.98803277,197322,0,pointwise_triangle,mean_strain_rectangle,-1.08505540,-1.14681566,13155.50582552,1586.68000000,11568.82582552,13356.75971579,1585.33000000,11771.42971579,61.04884597,1688.02375428,101.34375428,1686.58752765,101.25752765
S15_XY_0.2,000255.jpg,25.508600,99562,100489,99562,99562,927,0,0.09123681373,0.08826097681,-0.0007613424109,1588.18000000,1585.83000000,57.46233966,57.37731372,57.41987390,0.1583790751,3.893855368,3.95103219,3.938949176,3.998765931,754.42289691,0.98760215,197236,0,pointwise_triangle,mean_strain_rectangle,-1.14481822,-1.19371180,13226.28859012,1588.18000000,11638.10859012,13420.50154094,1585.83000000,11834.67154094,61.20983594,1693.00680477,104.82680477,1690.50169452,104.67169452
S15_XY_0.2,000256.jpg,25.608600,99544,100489,99544,99544,945,0,0.09176312357,0.0887572189,-0.0007656641716,1589.18000000,1585.83000000,57.49852091,57.37731372,57.43801323,0.1593952044,3.915965711,3.973926761,3.961256525,4.021677667,754.26224793,0.98739184,197194,0,pointwise_triangle,mean_strain_rectangle,-1.14334465,-1.18733796,13301.39096089,1589.18000000,11712.21096089,13498.26770802,1585.83000000,11912.43770802,61.37532647,1698.11655788,108.93655788,1694.53691903,108.70691903
S15_XY_0.2,000257.jpg,25.708600,99517,100489,99517,99517,972,0,0.09236194726,0.08925351894,-0.0007968817119,1590.18000000,1587.13281700,57.53470216,57.42445127,57.47965602,0.1604757503,3.936379329,3.995972715,3.984440291,4.046922241,753.86445046,0.98687109,197090,0,pointwise_triangle,mean_strain_rectangle,-1.20621616,-1.25896975,13370.73005428,1590.18000000,11780.55005428,13573.15136947,1587.13281700,11986.01855247,61.55130810,1702.82263139,112.64263139,1699.55959691,112.42677991
S15_XY_0.2,000258.jpg,25.808600,99399,100489,99399,99399,1090,0,0.0929197663,0.08976531961,-0.000827509066,1591.18000000,1588.33000000,57.57088341,57.46776685,57.51939445,0.1615311456,3.953771811,4.01453198,4.007628041,4.071034998,752.79345728,0.98546908,196810,0,pointwise_triangle,mean_strain_rectangle,-1.34384303,-1.38792761,13429.80723413,1591.18000000,11838.62723413,13636.19176780,1588.33000000,12047.86176780,61.72319363,1707.47123074,116.29123074,1704.41293878,116.08293878
S15_XY_0.2,000259.jpg,25.908600,99440,100489,99440,99440,1049,0,0.09341600181,0.09039900704,-0.0007045765057,1592.18000000,1589.33000000,57.60706466,57.50394810,57.55557566,0.162646009,3.98047217,4.038119408,4.033993101,4.094637163,753.04590567,0.98579955,196876,0,pointwise_triangle,mean_strain_rectangle,-1.32674822,-1.38028726,13520.50054819,1592.18000000,11928.32054819,13716.31136650,1589.33000000,12126.98136650,61.90476433,1712.49312587,120.31312587,1709.42776554,120.09776554
S15_XY_0.2,000260.jpg,26.008600,99259,100489,99259,99259,1230,0,0.09400914598,0.09087898137,-0.0007648248404,1593.18000000,1589.33000000,57.64324592,57.50394810,57.57372339,0.1637135675,3.996747639,4.056321149,4.056583313,4.119502181,751.73011405,0.98407707,196532,0,pointwise_triangle,mean_strain_rectangle,-1.47502638,-1.53370549,13575.78356073,1593.18000000,11982.60356073,13778.13736349,1589.33000000,12188.80736349,62.07863080,1717.83979202,124.65979202,1713.68854533,124.35854533
S15_XY_0.2,000261.jpg,26.108700,99338,100489,99338,99338,1151,0,0.09452314123,0.09151750507,-0.0007077762468,1593.18000000,1590.33000000,57.64324592,57.54012935,57.59175687,0.1648581238,4.025574415,4.082762324,4.083318106,4.143733849,752.40330976,0.98495834,196708,0,pointwise_triangle,mean_strain_rectangle,-1.41413647,-1.47141510,13673.69969320,1593.18000000,12080.51969320,13867.95030478,1590.33000000,12277.62030478,62.26503740,1722.45851986,129.27851986,1719.37725674,129.04725674
S15_XY_0.2,000262.jpg,26.208700,99299,100489,99299,99299,1190,0,0.09505658613,0.09204369265,-0.0006401259203,1594.68000000,1591.33000000,57.69751779,57.57631060,57.63700978,0.1659007641,4.047429087,4.104927742,4.106674593,4.167236215,752.05141200,0.98449768,196616,0,pointwise_triangle,mean_strain_rectangle,-1.44266377,-1.49519897,13747.93362566,1594.68000000,12153.25362566,13943.23975282,1591.33000000,12351.90975282,62.43484559,1727.42479082,132.74479082,1723.79592919,132.46592919
S15_XY_0.2,000263.jpg,26.308700,99251,100489,99251,99251,1238,0,0.09556012936,0.09239453345,-0.0007051800432,1594.68000000,1591.83000000,57.69751779,57.59440123,57.64602868,0.1667530238,4.058186356,4.118798056,4.124031071,4.187662136,751.06456829,0.98320582,196358,0,pointwise_triangle,mean_strain_rectangle,-1.59661055,-1.64445168,13784.47292375,1594.68000000,12189.79292375,13990.35315319,1591.83000000,12398.52315319,62.57364771,1730.99425595,136.31425595,1727.90063615,136.07063615
S15_XY_0.2,000264.jpg,26.408700,99116,100489,99116,99116,1373,0,0.09605091562,0.09275060964,-0.0007088425147,1595.68000000,1592.83000000,57.73369904,57.63058248,57.68220989,0.1675874084,4.071584943,4.134268267,4.14140207,4.207740918,750.13127423,0.98198406,196114,0,pointwise_triangle,mean_strain_rectangle,-1.68583310,-1.74613058,13829.98400834,1595.68000000,12234.30400834,14042.90093845,1592.83000000,12450.07093845,62.70953862,1734.75247886,139.07247886,1731.65408535,138.82408535
S15_XY_0.2,000265.jpg,26.508700,99156,100489,99156,99156,1333,0,0.09661122789,0.09342212772,-0.000719188668,1596.68000000,1592.83000000,57.76988030,57.63058248,57.70035749,0.1688119165,4.101178716,4.161615093,4.16975661,4.233860131,750.63617101,0.98264501,196246,0,pointwise_triangle,mean_strain_rectangle,-1.64464980,-1.70636336,13930.50540753,1596.68000000,12333.82540753,14135.79011351,1592.83000000,12542.96011351,62.90896648,1740.81224026,144.13224026,1736.61470091,143.78470091
S15_XY_0.2,000266.jpg,26.608700,99038,100489,99038,99038,1451,0,0.09720339527,0.09406188417,-0.0006776325005,1596.68000000,1593.83000000,57.76988030,57.66676373,57.71839110,0.1700364736,4.123089445,4.18306959,4.197473844,4.260620785,749.56517783,0.98124299,195966,0,pointwise_triangle,mean_strain_rectangle,-1.77212297,-1.82018534,14004.92974944,1596.68000000,12408.24974944,14208.66476901,1593.83000000,12614.83476901,63.10840229,1745.78538755,149.10538755,1742.66924132,148.83924132
S15_XY_0.2,000267.jpg,26.708700,98987,100489,98987,98987,1502,0,0.09769896932,0.09443454348,-0.0006389354479,1598.18000000,1594.83000000,57.82415217,57.70294498,57.76364395,0.1708886314,4.138612431,4.200430036,4.215435921,4.281053548,749.12913061,0.98067217,195852,0,pointwise_triangle,mean_strain_rectangle,-1.82243287,-1.88326334,14057.65679429,1598.18000000,12459.47679429,14267.63313183,1594.83000000,12672.80313183,63.24718781,1749.89636572,151.71636572,1746.22834784,151.39834784
S15_XY_0.2,000268.jpg,26.808800,98953,100489,98953,98953,1536,0,0.09825364645,0.0950081689,-0.0006568476128,1599.56028200,1595.83000000,57.87409250,57.73912623,57.80672754,0.1720010121,4.159980539,4.220747231,4.240574142,4.305810894,748.48653470,0.97983096,195684,0,pointwise_triangle,mean_strain_rectangle,-1.90053518,-1.97555503,14130.23801241,1599.56028200,12530.67773041,14336.64470325,1595.83000000,12740.81470325,63.42835418,1755.11537202,155.55509002,1751.02232510,155.19232510
S15_XY_0.2,000269.jpg,26.908800,98962,100489,98962,98962,1527,0,0.09884966692,0.09543984068,-0.0006212949508,1600.18000000,1595.83000000,57.89651467,57.73912623,57.81798112,0.1730254628,4.182856372,4.246800763,4.261645571,4.330185866,748.94553178,0.98043182,195804,0,pointwise_triangle,mean_strain_rectangle,-1.84879754,-1.92567030,14207.94053228,1600.18000000,12607.76053228,14425.14093583,1595.83000000,12829.31093583,63.59519995,1760.07126317,159.89126317,1755.28660770,159.45660770
S15_XY_0.2,000270.jpg,27.008800,98827,100489,98827,98827,1662,0,0.09925558994,0.09582423766,-0.0006521417398,1600.18000000,1596.33000000,57.89651467,57.75721686,57.82699160,0.1738126402,4.191062306,4.25546445,4.278903911,4.347876897,747.36964181,0.97836885,195392,0,pointwise_triangle,mean_strain_rectangle,-2.05289968,-2.12546145,14235.81369050,1600.18000000,12635.63369050,14454.56894874,1596.33000000,12858.23894874,63.72340253,1763.34461534,163.16461534,1759.10204465,162.77204465
S15_XY_0.2,000271.jpg,27.108800,98787,100489,98787,98787,1702,0,0.09979315573,0.09636219784,-0.0006417665845,1601.18000000,1596.83000000,57.93269593,57.77530748,57.85416227,0.1748780939,4.213793491,4.277846478,4.302688721,4.371653779,747.11719342,0.97803838,195326,0,pointwise_triangle,mean_strain_rectangle,-2.06603908,-2.14580812,14313.02488060,1601.18000000,12711.84488060,14530.59415562,1596.83000000,12933.76415562,63.89692621,1768.42039182,167.24039182,1763.61604209,166.78604209
S15_XY_0.2,000272.jpg,27.208800,98847,100489,98847,98847,1642,0,0.1003188619,0.09688407031,-0.0006225785289,1602.18000000,1597.83000000,57.96887718,57.81148873,57.89034342,0.1759122135,4.238849958,4.303802404,4.325813096,4.394855215,747.74448942,0.97885956,195490,0,pointwise_triangle,mean_strain_rectangle,-2.01033046,-2.07180455,14398.13437594,1602.18000000,12795.95437594,14618.75885246,1597.83000000,13020.92885246,64.06534669,1773.08012171,170.90012171,1768.26611921,170.43611921
S15_XY_0.2,000273.jpg,27.308800,98678,100489,98678,98678,1811,0,0.1009730283,0.09731497046,-0.0006004947445,1602.18000000,1598.33000000,57.96887718,57.82957936,57.89935394,0.1769952365,4.249671464,4.31816876,4.347560977,4.421090931,745.88555126,0.97642605,195004,0,pointwise_triangle,mean_strain_rectangle,-2.25159610,-2.32798132,14434.89186828,1602.18000000,12832.71186828,14667.55716442,1598.33000000,13069.22716442,64.24173176,1777.68508245,175.50508245,1773.41334796,175.08334796
S15_XY_0.2,000274.jpg,27.408800,98669,100489,98669,98669,1820,0,0.1013530511,0.09804336999,-0.0006375080704,1602.68000000,1599.33000000,57.98696780,57.86576061,57.92645931,0.1780914012,4.277922277,4.34005909,4.37557052,4.442097817,745.95440082,0.97651618,195022,0,pointwise_triangle,mean_strain_rectangle,-2.23166882,-2.29708418,14530.85162485,1602.68000000,12928.17162485,14741.91221771,1599.33000000,13142.58221771,64.42025713,1782.34711603,179.66711603,1778.62156705,179.29156705
S15_XY_0.2,000275.jpg,27.508900,98654,100489,98654,98654,1835,0,0.101913706,0.09857522184,-0.0006320225591,1602.68000000,1599.83000000,57.98696780,57.88385124,57.93547834,0.1791806146,4.30200136,4.364621583,4.399437344,4.466543605,746.03855029,0.97662634,195044,0,pointwise_triangle,mean_strain_rectangle,-2.21473739,-2.28189918,14612.64123199,1602.68000000,13009.96123199,14825.34382618,1599.83000000,13225.51382618,64.59765038,1786.97691406,184.29691406,1783.79918413,183.96918413
S15_XY_0.2,000276.jpg,27.608900,98625,100489,98625,98625,1864,0,0.102525289,0.0990495521,-0.0005036715003,1603.68000000,1600.83000000,58.02314905,57.92003249,57.97165955,0.1802534772,4.323017895,4.38722173,4.422068417,4.49193357,745.70960238,0.97619572,194958,0,pointwise_triangle,mean_strain_rectangle,-2.23991381,-2.33110838,14684.02825917,1603.68000000,13080.34825917,14902.10991912,1600.83000000,13301.27991912,64.77238069,1791.80951969,188.12951969,1788.62518296,187.79518296
S15_XY_0.2,000277.jpg,27.708900,98462,100489,98462,98462,2027,0,0.1030632342,0.09966462473,-0.0004944347531,1604.68000000,1600.83000000,58.05933031,57.92003249,57.98980687,0.1813993252,4.33791494,4.401124975,4.44833784,4.51665267,744.08781270,0.97407266,194534,0,pointwise_triangle,mean_strain_rectangle,-2.48234068,-2.55781665,14734.62916563,1604.68000000,13129.94916563,14949.33518119,1600.83000000,13348.50518119,64.95899767,1797.52977297,192.84977297,1793.21708157,192.38708157
S15_XY_0.2,000278.jpg,27.808900,98511,100489,98511,98511,1978,0,0.1034397634,0.1000251565,-0.0006453149594,1605.68000000,1600.83000000,58.09551156,57.92003249,58.00797109,0.1821305052,4.357973267,4.421351162,4.46447414,4.533110529,744.54680978,0.97467353,194654,0,pointwise_triangle,mean_strain_rectangle,-2.38551887,-2.46540132,14802.76143934,1605.68000000,13197.08143934,15018.03762359,1600.83000000,13417.20762359,65.07808031,1801.38298293,195.70298293,1795.94185676,195.11185676
S15_XY_0.2,000279.jpg,27.908900,98435,100489,98435,98435,2054,0,0.1039956061,0.1004819592,-0.0006852765967,1606.18000000,1602.28774600,58.11360218,57.97277556,58.04331700,0.1831307877,4.375978275,4.44086003,4.485869248,4.556496424,743.98836334,0.97394248,194508,0,pointwise_triangle,mean_strain_rectangle,-2.44971413,-2.53783573,14863.91919045,1606.18000000,13257.73919045,15084.30354627,1602.28774600,13482.01580027,65.24098995,1805.35466697,199.17466697,1800.97975325,198.69200725
S15_XY_0.2,000280.jpg,28.008900,98316,100489,98316,98316,2173,0,0.1046357497,0.1009581109,-0.0005621589946,1607.18000000,1602.83000000,58.14978343,57.99239499,58.07124917,0.184237309,4.390668565,4.458735582,4.508903354,4.582826901,742.61902206,0.97214990,194150,0,pointwise_triangle,mean_strain_rectangle,-2.62225157,-2.70774616,14913.81781174,1607.18000000,13306.63781174,15145.02157282,1602.83000000,13542.19157282,65.42120203,1810.59730893,203.41730893,1805.69673880,202.86673880
S15_XY_0.2,000281.jpg,28.108900,98208,100489,98208,98208,2281,0,0.105073637,0.101744209,-0.0005940618394,1607.68000000,1602.33000000,58.16787406,57.97430436,58.07133117,0.1854591928,4.413564375,4.474831182,4.539466434,4.606390659,741.75457756,0.97101827,193924,0,pointwise_triangle,mean_strain_rectangle,-2.77349907,-2.85602083,14991.58818518,1607.68000000,13383.90818518,15199.69362167,1602.33000000,13597.36362167,65.62020248,1816.66727797,208.98727797,1810.62181499,208.29181499
S15_XY_0.2,000282.jpg,28.209000,98276,100489,98276,98276,2213,0,0.105513147,0.1020624373,-0.001027646937,1607.68000000,1602.83000000,58.16787406,57.99239499,58.08033334,0.1862167791,4.438725657,4.499224577,4.55500178,4.624363865,742.37422361,0.97182943,194086,0,pointwise_triangle,mean_strain_rectangle,-2.55271300,-2.70608655,15077.05370614,1607.68000000,13469.37370614,15282.55085537,1602.83000000,13679.72085537,65.74358575,1819.80098701,212.12098701,1814.31106689,211.48106689
S15_XY_0.2,000283.jpg,28.309000,98239,100489,98239,98239,2250,0,0.1062292323,0.1026454069,-0.0006970614272,1607.18000000,1603.83000000,58.14978343,58.02857624,58.08927468,0.1875110822,4.458114804,4.524888427,4.582387185,4.654425005,742.18297483,0.97157907,194036,0,pointwise_triangle,mean_strain_rectangle,-2.71195724,-2.78308443,15142.91297041,1607.18000000,13535.73297041,15369.72345386,1603.83000000,13765.89345386,65.95438066,1824.78714182,217.60714182,1820.98356230,217.15356230
S15_XY_0.2,000284.jpg,28.409000,98179,100489,98179,98179,2310,0,0.1065441069,0.1028900159,-0.001006853197,1608.18000000,1603.33000000,58.18596468,58.01048562,58.09842391,0.1880696699,4.469991353,4.535120909,4.594051671,4.667501888,741.44857951,0.97061769,193844,0,pointwise_triangle,mean_strain_rectangle,-2.70045543,-2.83622765,15183.25413838,1608.18000000,13575.07413838,15404.48020319,1603.33000000,13801.15020319,66.04535428,1828.15317017,219.97317017,1822.63976814,219.30976814
