Repository: P20230101/ultimate-brain-wiki

# 终极大脑 Wiki

这是一个从零搭建的中文 LLM Wiki / 第二大脑仓库。它把原始资料、编译后的知识页和维护协议分开，让 Obsidian 作为阅读与导航环境，让 LLM 作为维护者持续更新知识结构。

## 在线入口

GitHub Pages 启用后，入口页为 `index.md` 渲染出的站点首页。

## 结构

```text
.
├── AGENTS.md          # LLM 维护协议
├── index.md           # 内容索引与首页
├── log.md             # 追加式工作日志
├── raw/               # 原始资料，不可变
├── wiki/              # 编译后的知识页
└── schema/            # 模板与处理规范
```

## 使用方式

1. 把新资料放入 `raw/`。
2. 让 LLM 按 `AGENTS.md` 的 ingest 流程处理。
3. 在 Obsidian 中阅读 `index.md`、`log.md` 和 `wiki/` 页面。
4. 周期性运行 lint，检查矛盾、孤页、缺失来源和长期未验证问题。

# PA12 自建 VFM 输出

本目录是 PA12 VFM 的自建主路径。它使用已经完成时间同步的 DIC 全场—Press 合并数据，不修改原始 JPG、DAT、XLS；MatchID 文件仅保留为历史格式、方向和载荷审计证据。

## 当前方法

1. 双轴十字试样和单轴长条试样均可进入自建 VFM 计算；单轴 Job Polygon 已接入，但实际厚度、有效宽度、标距、积分域和外功未独立确认，因此单轴结果强制保持复核状态。
2. 旋转后的 DIC 坐标中，机器 X 方向使用 `Eyy` 和竖直边界长度，机器 Y 方向使用 `Exx` 和水平边界长度。
3. `X=(X1_Press+X2_Press)/2`，`Y=(Y1_Press+Y2_Press)/2`；中心厚度使用 1 mm，外围 3 mm 仅作记录。
4. 虚功积分前将旋转后 DIC 应变映射到机器轴：机器 X 使用 `Eyy`，机器 Y 使用 `Exx`。阶段 1 当前固定工作假设 `ν=0.375`，在参考场点坐标集合审计后，用 ROI 内当前帧相邻完整网格单元拆分成两个三角形的逐点积分和加载初期内外虚功计算条件 `E`。真实 Job Polygon 使用 Polygon 内三角形；缺失单元不补足，矩形均值法只保留作回归基线。
5. 阶段 2 固定阶段 1 的条件 `E、ν`，用平面应力等效应力和 DIC 应变计算约化候选 `Y、H`，并导出 Linear、Ludwik、Swift、通用 Voce I/II 对比。此结果不是 MatchID 内部 J2 求解的复刻。

## 输出

每个实验目录包含：

- `内外虚功.csv/.png`：实验外功、阶段 1 内功和阶段 2 本构内功；
- `模型对比.csv`：等效塑性应变、等效应力和五类通用硬化模型；
- `应力空间.csv/.png`：双轴应力状态；
- `参数收敛.csv/.png`：累计拟合得到的 E、Y、H 稳定性；
- `结果.json`：机器可读的阶段状态、参数、质量门槛和限制。

汇总文件位于 `汇总/`。`SELF_VFM_CANDIDATE` 只是当前数据门槛下的候选结果，不等于论文最终材料参数；单轴阶段 B 复核见 [PA12自建VFM阶段B单轴Polygon复核](汇总/PA12自建VFM阶段B单轴Polygon复核.md)。

逐帧 CSV 还记录积分面积、矩形面积比、积分方法、有效三角形数、排除点数、逐点系数与均值基线系数。面积比低于配置中的 `0.95` 时自动标记为复核，程序不补足缺失面积。参考帧与当前帧没有稳定点 ID 时，程序按坐标集合审计并按匹配坐标扣除参考应变；交集不足时直接阻断该帧。

阶段 F 的 E–ν 剖面显示现有等双轴数据不能把 `ν=0.375` 作为已识别值；当前所有 E/Y/H 仅为固定 ν 条件候选。阶段 G 的 S22 横向应变关系仍因单轴轴向映射和弹性窗口未确认而不能作为独立 ν。阶段 H 从归档 STEP 确认 `tc1000` 中心平坦区尺寸为 `28.01×28.01 mm`，但 S16 实物—STEP 对应和 ROI 亚像素位置注册尚未证明，纵向单侧容差约 `0.59 pixel`。正式识别前须补独立 ν 约束、真实 ROI/厚度边界证据，并通过跨实验稳定性与留出门槛。阶段 B–H 的当前结论见[阶段 C](汇总/PA12自建VFM阶段C等双轴虚功与稳定性门槛.md)、[阶段 D](汇总/PA12自建VFM阶段D双口径残差与稳定性比较.md)、[阶段 E](汇总/PA12自建VFM阶段E S19单轴准入复核.md)、[阶段 F](汇总/PA12自建VFM阶段F泊松比可辨识性.md)、[阶段 G](汇总/PA12自建VFM阶段G S22单轴横向应变诊断.md)、[阶段 H](汇总/PA12自建VFM阶段H双轴ROI与厚度几何门槛.md)。

## 复现

```powershell
python tools/run_pa12_self_vfm.py --batch-config configs/pa12_rotated_batch.json --config configs/pa12_self_vfm.json
```

## 重要边界

- S15 的 ROI 与真实 1 mm 厚度过渡边界仍需人工核对。
- 阶段 A 的 S15 重算已完成 284 帧；面积比约 `0.895–0.923`，低于 `0.95` 门槛，因此状态为 `SELF_VFM_REVIEW_REQUIRED`。候选 `E/Y/H` 只用于方法复核，不是最终材料参数。
- 当前正式积分输出实际记录为 `pointwise_triangle`，并记录有效三角形数、积分面积和 ROI 面积比；真实 Polygon 不再使用外接矩形面积作为积分域。
- 阶段 A 已完成四组等双轴批处理：S15/S16/S17/S18 分别为 284/257/12/126 帧；四组面积门槛均未通过，S17 只有 4 个阶段 2 点，四组均保持复核状态。
- 阶段 B 已完成四组单轴 Polygon 复核：S19/S20/S21/S22 分别为 126/63/36/223 帧；四组均因单轴几何门控和面积/拟合问题保持复核。S20 的非正 E 被记录并阻断阶段 2，未取绝对值或补默认值。
- 当前四组等双轴实验的最小面积比低于 `0.95`，因此统一为 `SELF_VFM_REVIEW_REQUIRED`；在确认 DIC 有效场边界或修正 ROI 几何证据前，不得把候选参数作为正式材料参数。
- S23 力数据早于视觉断裂结束，不能补造断裂力。
- S24 是预载释放记录，不是完整拉伸实验。
- Voce I/II 在本目录中是通用文献形式，不声称等同于历史 MatchID 界面同名模型；正式使用前必须核对公式和参数定义。

File: Agents/PA12实验数据处理/VFM自建/敏感性分析/S16_XY_0.2/S16_XY_0.2_应力空间.csv
照片,时间/s,σx/MPa,σy/MPa,等效应力/MPa
000001.jpg,0.102000,0.00000000,0.00000000,0.00000000
000002.jpg,0.202500,0.75413583,0.69162121,0.72490304
000003.jpg,0.303000,1.35806366,1.31545451,1.33726830
000004.jpg,0.403500,1.98210211,1.86419128,1.92585577
000005.jpg,0.504100,2.60614055,2.46969393,2.54066668
000006.jpg,0.604600,3.19117660,2.99950875,3.09979010
000007.jpg,0.705100,3.79571384,3.56716748,3.68675744
000008.jpg,0.805600,4.38074988,4.17267013,4.28050480
000009.jpg,0.906100,5.00966363,4.74742460,4.88382735
000010.jpg,1.006600,5.64832797,5.36475347,5.51201429
000011.jpg,1.107200,6.21386281,5.93241220,6.07802682
000012.jpg,1.207700,6.77939765,6.51899290,6.65301855
000013.jpg,1.308200,7.38393489,7.04880771,7.22220517
000014.jpg,1.408700,7.96897094,7.59754449,7.78990172
000015.jpg,1.509200,8.55400698,8.16520322,8.36638355
000016.jpg,1.609700,9.11954182,8.71394000,8.92365693
000017.jpg,1.710300,9.80208387,9.39513048,9.60507511
000018.jpg,1.810800,10.36761871,9.90602334,10.14470025
000019.jpg,1.911300,10.95265475,10.43583816,10.70360835
000020.jpg,2.011800,11.51818959,10.96565298,11.25210054
000021.jpg,2.112300,12.08372443,11.53331171,11.81813499
000022.jpg,2.212800,12.64925927,12.04420457,12.35784599
000023.jpg,2.313300,13.21479411,12.59294135,12.91510077
000024.jpg,2.413900,13.82512075,13.20672235,13.52652756
000025.jpg,2.514400,14.40436740,13.70933685,14.06973320
000026.jpg,2.614900,15.00890464,14.25807363,14.64792868
000027.jpg,2.715400,15.55493828,14.78788845,15.18594935
000028.jpg,2.815900,16.10097192,15.29878131,15.71523967
000029.jpg,2.916400,16.64700556,15.82859613,16.25326188
000030.jpg,3.017000,17.19303919,16.35841094,16.79128955
000031.jpg,3.117500,17.77685641,16.89591281,17.35316333
000032.jpg,3.218000,18.36311128,17.45588450,17.92672335
000033.jpg,3.318500,18.90914492,17.98569931,18.46474875
000034.jpg,3.419000,19.45517856,18.47767022,18.98530737
000035.jpg,3.519500,20.02071340,18.98856308,19.52510982
000036.jpg,3.620000,20.58624824,19.49945594,20.06493852
000037.jpg,3.720600,21.09327947,20.02927075,20.58191245
000038.jpg,3.821100,21.64236017,20.54459843,21.11489237
000039.jpg,3.921600,22.22434915,21.08890039,21.67893746
000040.jpg,4.022100,22.75088159,21.58087129,22.18902367
000041.jpg,4.122600,23.29691523,22.09176415,22.71832621
000042.jpg,4.223100,23.84294887,22.58373506,23.23894274
000043.jpg,4.323700,24.38898251,23.11354987,23.77693614
000044.jpg,4.424200,24.93501615,23.60552078,24.29756366
000045.jpg,4.524700,25.46154858,24.11641364,24.81633787
000046.jpg,4.625200,26.02708342,24.64622845,25.36486161
000047.jpg,4.725700,26.55361586,25.13819936,25.87495880
000048.jpg,4.826200,27.08014830,25.63017026,26.38505728
000049.jpg,4.926700,27.58717954,26.12214116,26.88461522
000050.jpg,5.027300,28.09421077,26.63303402,27.39286602
000051.jpg,5.127800,28.60124201,27.08716101,27.87505854
000052.jpg,5.228300,29.14727565,27.56020995,28.38703602
000053.jpg,5.328800,29.70184106,28.12077295,28.94371270
000054.jpg,5.429300,30.25884413,28.61983959,29.47354069
000055.jpg,5.529800,30.72687296,29.07396658,29.93466514
000056.jpg,5.630400,31.25340540,29.54701552,30.43610719
000057.jpg,5.730900,31.72143423,30.03898642,30.91456554
000058.jpg,5.831400,32.20896427,30.53095733,31.40360204
000059.jpg,5.931900,32.71599550,30.98508431,31.88579515
000060.jpg,6.032400,33.24770793,31.48208134,32.40099509
000061.jpg,6.132900,33.74955918,31.96902612,32.89545313
000062.jpg,6.233500,34.23708921,32.42315310,33.36712079
000063.jpg,6.334000,34.72461924,32.93404596,33.86485433
000064.jpg,6.434500,35.21214928,33.35032904,34.31913663
000065.jpg,6.535000,35.68017811,33.82337798,34.78896172
000066.jpg,6.635500,36.14820695,34.27750497,35.25010453
000067.jpg,6.736000,36.61745460,34.75173653,35.72115674
000068.jpg,6.836500,37.10376581,35.24252481,36.20904038
000069.jpg,6.937100,37.57179465,35.67772984,36.66147598
000070.jpg,7.037600,38.03982348,36.13185683,37.12263181
000071.jpg,7.138100,38.48835111,36.54813990,37.55585255
000072.jpg,7.238600,38.97588115,37.00226689,38.02750465
000073.jpg,7.339100,39.42440878,37.41854996,38.46072905
000074.jpg,7.439600,39.83393401,37.91052086,38.90790028
000075.jpg,7.540200,40.28246164,38.36464785,39.35861361
000076.jpg,7.640700,40.75049047,38.81877484,39.81978955
000077.jpg,7.741200,41.17951691,39.21613595,40.23377186
000078.jpg,7.841700,41.60854334,39.63241902,40.65651598
000079.jpg,7.942200,42.01806857,40.04870209,41.06881438
000080.jpg,8.042700,42.46659620,40.48390712,41.51077923
000081.jpg,8.143300,42.87612143,40.88126823,41.91431331
000082.jpg,8.243800,43.33043846,41.32209070,42.36198495
000083.jpg,8.344300,43.77317669,41.77060025,42.80703421
000084.jpg,8.444800,44.18270192,42.16796136,43.21057332
000085.jpg,8.545300,44.59222715,42.54640052,43.60532264
000086.jpg,8.645800,45.00175238,42.96268359,44.01765384
000087.jpg,8.746300,45.45028001,43.37896666,44.45083262
000088.jpg,8.846900,45.84030404,43.75740582,44.83515642
000089.jpg,8.947400,46.29858227,44.15713218,45.26586380
000090.jpg,9.047900,46.71785810,44.57105000,45.68230264
000091.jpg,9.148400,47.10788213,44.94948916,46.06662455
000092.jpg,9.248900,47.49790616,45.34685027,46.45974042
000093.jpg,9.349400,47.90743139,45.68744551,46.83691384
000094.jpg,9.450000,48.27795421,46.04696271,47.20201776
000095.jpg,9.550500,48.64847704,46.40647991,47.56712229
000096.jpg,9.651000,49.03850107,46.76599711,47.94266026
000097.jpg,9.751500,49.46752750,47.16335822,48.35663259
000098.jpg,9.852000,49.83805032,47.52287542,48.72173531
000099.jpg,9.952500,50.20857315,47.84454870,49.06928912
000100.jpg,10.053000,50.57909598,48.18514394,49.42562115
000101.jpg,10.153600,50.93011760,48.52573918,49.77150428
000102.jpg,10.254100,51.28113923,48.86633442,50.11738801
000103.jpg,10.354600,51.61265965,49.20692966,50.45282995
000104.jpg,10.455100,51.98318248,49.54752490,50.80915721
000105.jpg,10.555600,52.33420410,49.83135427,51.12874458
000106.jpg,10.656100,52.64622332,50.13410559,51.43619401
000107.jpg,10.756700,52.95824255,50.43685692,51.74364393
000108.jpg,10.857200,53.28976297,50.75853020,52.07030999
000109.jpg,10.957700,53.58228099,51.00451565,52.34102754
000110.jpg,11.058200,53.89430021,51.26942306,52.63097622
000111.jpg,11.158700,54.16731703,51.58577454,52.92378828
000112.jpg,11.259200,54.45983505,51.87492571,53.21448725
000113.jpg,11.359700,54.73285187,52.10198920,53.46598821
000114.jpg,11.460300,55.02536989,52.36689661,53.74546805
000115.jpg,11.560800,55.23988311,52.57503815,53.95683794
000116.jpg,11.661300,55.49339873,52.85886751,54.22415482
000117.jpg,11.761800,55.74691434,53.06700905,54.45644039
000118.jpg,11.862300,56.00042996,53.29407254,54.69748941
000119.jpg,11.962800,56.21494318,53.52113603,54.91761300
000120.jpg,12.063400,56.40995519,53.71035561,55.10976857
000121.jpg,12.163900,56.60496721,53.88065323,55.29316862
000122.jpg,12.264400,56.76097682,54.06987281,55.46441055
000123.jpg,12.364900,56.95598883,54.22124847,55.63904768
000124.jpg,12.465400,57.09249724,54.39154609,55.79107753
000125.jpg,12.565900,57.30335398,54.56066109,55.98241903
000126.jpg,12.666500,57.46302007,54.67537546,56.12114717
000127.jpg,12.767000,57.58002728,54.80782916,56.24518984
000128.jpg,12.867500,57.67753328,54.95920483,56.36754984
000129.jpg,12.968000,57.77503929,55.05381462,56.46362870
000130.jpg,13.068500,57.89204650,55.12950245,56.56139468
000131.jpg,13.169000,57.97005130,55.24303419,56.65578654
000132.jpg,13.269500,58.04805611,55.33764398,56.74142223
000133.jpg,13.370100,58.14556212,55.39440986,56.81996073
000134.jpg,13.470600,58.22356692,55.43225377,56.87930174
000135.jpg,13.571100,58.26256932,55.50794160,56.93525507
000136.jpg,13.671600,58.32107293,55.58362943,57.00167105
000137.jpg,13.772100,58.36007533,55.65931726,57.05765542
000138.jpg,13.872600,58.41857893,55.65931726,57.08898093
000139.jpg,13.973200,58.44844015,55.69716118,57.12251507
000140.jpg,14.073700,58.41857893,55.73500510,57.12408742
000141.jpg,14.174200,58.47708254,55.79177097,57.18173567
000142.jpg,14.274700,58.49658374,55.81069293,57.20095176
000143.jpg,14.375200,58.51608494,55.81069293,57.21138343
000144.jpg,14.475700,58.53558614,55.84853684,57.23938394
000145.jpg,14.576200,58.57458855,55.90530272,57.28660569
000146.jpg,14.676800,58.59408975,55.92422467,57.30582186
000147.jpg,14.777300,58.61359095,55.92422467,57.31624831
000148.jpg,14.877800,58.59408975,55.96206859,57.32341585
000149.jpg,14.978300,58.63309215,55.99991250,57.36184852
000150.jpg,15.078800,58.65259335,56.01883446,57.38106485
000151.jpg,15.179300,58.67209455,56.03775642,57.40028119
000152.jpg,15.279900,58.69159575,56.07560034,57.42830224
000153.jpg,15.380400,58.71109696,56.07560034,57.43871387
000154.jpg,15.480900,58.76746764,56.14714899,57.50210284
000155.jpg,15.581400,58.80860296,56.13236621,57.51719987
000156.jpg,15.681900,58.80860296,56.18913208,57.54360075
000157.jpg,15.782400,58.82810416,56.18913208,57.55401193
000158.jpg,15.883000,58.84760537,56.24589796,57.59084378
000159.jpg,15.983500,58.88660777,56.26481991,57.62046644
000160.jpg,16.084000,58.90610897,56.30266383,57.64849328
000161.jpg,16.184500,58.93536077,56.34050775,57.68172512
000162.jpg,16.285000,59.02311618,56.37835166,57.74617545
000163.jpg,16.385500,59.06211858,56.41619558,57.78460817
000164.jpg,16.486000,59.08161978,56.43511753,57.80382453
000165.jpg,16.586600,59.10112098,56.49188341,57.84065833
000166.jpg,16.687100,59.14012339,56.54864928,57.88790749
000167.jpg,16.787600,59.19862699,56.56757124,57.92792939
000168.jpg,16.888100,59.21812819,56.56964081,57.93930209
000169.jpg,16.988600,59.23762939,56.68110299,58.00163790
000170.jpg,17.089100,59.29613300,56.71894690,58.05046173
000171.jpg,17.189700,59.35463660,56.75679082,58.09928998
000172.jpg,17.290200,59.43264141,56.79463473,58.15852680
000173.jpg,17.390700,59.45214261,56.83247865,58.18655570
000174.jpg,17.491200,59.53014741,56.90816648,58.26342183
000175.jpg,17.591700,59.58865102,56.98385431,58.32988920
000176.jpg,17.692200,59.58865102,57.00277627,58.33871176
000177.jpg,17.792800,59.64715462,57.05954214,58.39636180
000178.jpg,17.893300,59.70565823,57.13522997,58.46283961
000179.jpg,17.993800,59.78366303,57.17307389,58.52205533
000180.jpg,18.094300,59.84216664,57.21091780,58.57088651
000181.jpg,18.194800,59.88116904,57.28660563,58.62696201
000182.jpg,18.295300,59.93967264,57.34337151,58.68461209
000183.jpg,18.395800,60.01767745,57.40013738,58.75265481
000184.jpg,18.496400,60.09568225,57.43798130,58.81188696
000185.jpg,18.596900,60.15418586,57.51366913,58.87835146
000186.jpg,18.697400,60.19318826,57.55151304,58.91678460
000187.jpg,18.797900,60.27119307,57.66504479,59.01129601
000188.jpg,18.898400,60.29069427,57.66504479,59.02168771
000189.jpg,18.998900,60.36869907,57.72181066,59.08973376
000190.jpg,19.099500,60.45554034,57.82499445,59.18412841
000191.jpg,19.200000,60.52470869,57.87318633,59.24346642
000192.jpg,19.300500,60.58321229,57.91103024,59.29229963
000193.jpg,19.401000,60.62221469,57.98671807,59.34837078
000194.jpg,19.501500,60.70021950,58.06240590,59.42523743
000195.jpg,19.602000,60.75872310,58.11917178,59.48288742
000196.jpg,19.702500,60.83672791,58.15701569,59.54211448
000197.jpg,19.803100,60.87694914,58.19485961,59.58119764
000198.jpg,19.903600,60.95373512,58.27054744,59.65741370
000199.jpg,20.004100,61.03173992,58.36515723,59.74309801
000200.jpg,20.104600,61.09024353,58.38407919,59.78311585
000201.jpg,20.205100,61.12924593,58.44084506,59.83036260
000202.jpg,20.305600,61.20725073,58.51653289,59.90722881
000203.jpg,20.406200,61.24625314,58.59222072,59.96330436
000204.jpg,20.506700,61.28525554,58.63006464,60.00173774
000205.jpg,20.607200,61.34375914,58.68683051,60.05938782
000206.jpg,20.707700,61.38276155,58.72467443,60.09782121
000207.jpg,20.808200,61.48026755,58.81928421,60.19390470
000208.jpg,20.908700,61.51926996,58.85712813,60.23233810
000209.jpg,21.009200,61.59727476,58.87605009,60.28274461
000210.jpg,21.109800,61.61677596,58.93281596,60.31959681
000211.jpg,21.210300,61.69478077,59.02742575,60.40528846
000212.jpg,21.310800,61.74170553,59.08419162,60.45677085
000213.jpg,21.411300,61.79228678,59.12203554,60.50137202
000214.jpg,21.511800,61.83128918,59.17880141,60.54863561
000215.jpg,21.612300,61.88979278,59.23556729,60.60628596
000216.jpg,21.712900,61.92879519,59.31125512,60.66239433
000217.jpg,21.813400,62.00679999,59.34909903,60.72158667
000218.jpg,21.913900,62.04580239,59.38694295,60.76002025
000219.jpg,22.014400,62.09272716,59.46263078,60.82034459
000220.jpg,22.114900,62.16280960,59.53831861,60.89299727
000221.jpg,22.215400,62.24081441,59.55724057,60.94335670
000222.jpg,22.316000,62.24081441,59.61400644,60.96986494
000223.jpg,22.416500,62.29931801,59.67077232,61.02751570
000224.jpg,22.517000,62.33832041,59.68969427,61.05710857
000225.jpg,22.617500,62.39682402,59.76538210,61.12360032
000226.jpg,22.718000,62.41693463,59.80322602,61.15198707
000227.jpg,22.818500,62.51383123,59.85999189,61.23006038
000228.jpg,22.919000,62.57233483,59.93567972,61.29655268
000229.jpg,23.019600,62.65033964,59.97352364,61.35574113
000230.jpg,23.120100,62.66984084,59.99244560,61.37495794
000231.jpg,23.220600,62.70884324,60.04921147,61.42222912
000232.jpg,23.321100,62.76734685,60.12489930,61.48872204
000233.jpg,23.421600,62.78684805,60.16274322,61.51678586
000234.jpg,23.522100,62.84535165,60.18166518,61.55674729
000235.jpg,23.622700,62.90385525,60.23843105,61.61439794
000236.jpg,23.723200,62.94285766,60.27627496,61.65283171
000237.jpg,23.823700,63.00136126,60.35196280,61.71932536
000238.jpg,23.924200,63.04036366,60.38980671,61.75775926
000239.jpg,24.024700,63.07936607,60.40872867,61.78734995
000240.jpg,24.125200,63.13786967,60.46549454,61.84500063
000241.jpg,24.225800,63.14274497,60.52699091,61.87634863
000242.jpg,24.326300,63.17687207,60.54118237,61.90112595
000243.jpg,24.426800,63.23537568,60.57902629,61.94992879
000244.jpg,24.527300,63.25487688,60.65471412,61.99570405
000245.jpg,24.627800,63.31338048,60.67363608,62.03564505
000246.jpg,24.728300,63.35238289,60.69255804,62.06523055
000247.jpg,24.828800,63.39138529,60.73040195,62.10366447
000248.jpg,24.929400,63.43587241,60.78716782,62.15386278
000249.jpg,25.029900,63.46939010,60.84393370,62.19823457
000250.jpg,25.130400,63.46939010,60.84393370,62.19823457
000251.jpg,25.230900,63.52789370,60.88177761,62.24703227
000252.jpg,25.331400,63.54739490,60.91962153,62.27510289
000253.jpg,25.431900,63.56689610,60.95746544,62.30317810
000254.jpg,25.532500,63.60589850,60.97638740,62.33275413
000255.jpg,25.633000,63.62539971,61.01423132,62.36082950
000256.jpg,25.733500,63.66440211,61.05207523,62.39926377
000257.jpg,25.834000,5.94084599,4.77817278,5.45327403
