Repository: P20230101/ultimate-brain-wiki

# PA12 自建 VFM 输出

本目录是 PA12 VFM 的自建主路径。它使用已经完成时间同步的 DIC 全场—Press 合并数据，不修改原始 JPG、DAT、XLS；MatchID 文件仅保留为历史格式、方向和载荷审计证据。

## 当前方法

1. 双轴十字试样和单轴长条试样均可进入自建 VFM 计算；单轴 Job Polygon 已接入，但实际厚度、有效宽度、标距、积分域和外功未独立确认，因此单轴结果强制保持复核状态。
2. 旋转后的 DIC 坐标中，机器 X 方向使用 `Eyy` 和竖直边界长度，机器 Y 方向使用 `Exx` 和水平边界长度。
3. `X=(X1_Press+X2_Press)/2`，`Y=(Y1_Press+Y2_Press)/2`；中心厚度使用 1 mm，外围 3 mm 仅作记录。
4. 虚功积分前将旋转后 DIC 应变映射到机器轴：机器 X 使用 `Eyy`，机器 Y 使用 `Exx`。阶段 1 当前固定工作假设 `ν=0.375`，在参考场点坐标集合审计后，用 ROI 内当前帧相邻完整网格单元拆分成两个三角形的逐点积分和加载初期内外虚功计算条件 `E`。真实 Job Polygon 使用 Polygon 内三角形；缺失单元不补足，矩形均值法只保留作回归基线。
5. 阶段 2 固定阶段 1 的条件 `E、ν`，用平面应力等效应力和 DIC 应变计算约化候选 `Y、H`，并导出 Linear、Ludwik、Swift、通用 Voce I/II 对比。此结果不是 MatchID 内部 J2 求解的复刻。

File: Agents/PA12实验数据处理/VFM自建/敏感性分析/S16_XY_0.2/S16_XY_0.2_模型对比.csv
照片,时间/s,等效塑性应变,等效应力/MPa,Linear模型应力/MPa,Ludwik模型应力/MPa,Swift模型应力/MPa,Voce I（通用）模型应力/MPa,Voce II（通用）模型应力/MPa
000001.jpg,0.102000,0,0.00000000,,,,,
000002.jpg,0.202500,0.0002652522053,0.72490304,,,,,
000003.jpg,0.303000,0.0004129237951,1.33726830,,,,,
000004.jpg,0.403500,0.000343569871,1.92585577,,,,,
000005.jpg,0.504100,0.0004299029583,2.54066668,,,,,
000006.jpg,0.604600,0.0005512540034,3.09979010,,,,,
000007.jpg,0.705100,0.0006068234052,3.68675744,,,,,
000008.jpg,0.805600,0.0005425975418,4.28050480,,,,,
000009.jpg,0.906100,0.0005894522367,4.88382735,,,,,
000010.jpg,1.006600,0.0006383774853,5.51201429,,,,,
000011.jpg,1.107200,0.0006651251186,6.07802682,,,,,
000012.jpg,1.207700,0.0005659183006,6.65301855,,,,,
000013.jpg,1.308200,0.0007115657239,7.22220517,,,,,
000014.jpg,1.408700,0.0005656685157,7.78990172,,,,,
000015.jpg,1.509200,0.000642350291,8.36638355,,,,,
000016.jpg,1.609700,0.0005810371371,8.92365693,,,,,
000017.jpg,1.710300,0.000548434734,9.60507511,,,,,
000018.jpg,1.810800,0.000600346622,10.14470025,,,,,
000019.jpg,1.911300,0.0004971054338,10.70360835,,,,,
000020.jpg,2.011800,0.0004097406403,11.25210054,,,,,
000021.jpg,2.112300,0.0003909761761,11.81813499,,,,,
000022.jpg,2.212800,0.0003999726396,12.35784599,,,,,
000023.jpg,2.313300,0.0003656575878,12.91510077,,,,,
000024.jpg,2.413900,0.0003166335656,13.52652756,,,,,
000025.jpg,2.514400,0.0003036212866,14.06973320,,,,,
000026.jpg,2.614900,0.0002754607427,14.64792868,,,,,
000027.jpg,2.715400,0.0002441546801,15.18594935,,,,,
000028.jpg,2.815900,0.0001357601856,15.71523967,,,,,
000029.jpg,2.916400,0.0001445195842,16.25326188,,,,,
000030.jpg,3.017000,0.0001679064126,16.79128955,,,,,
000031.jpg,3.117500,0.0001379727429,17.35316333,,,,,
000032.jpg,3.218000,9.339941086e-05,17.92672335,,,,,
000033.jpg,3.318500,0.0001642591622,18.46474875,,,,,
000034.jpg,3.419000,0.0001338627516,18.98530737,,,,,
000035.jpg,3.519500,0.000241021948,19.52510982,,,,,
000036.jpg,3.620000,0.0003542789169,20.06493852,,,,,
000037.jpg,3.720600,0.0002364181516,20.58191245,,,,,
000038.jpg,3.821100,0.0003843488582,21.11489237,,,,,
000039.jpg,3.921600,0.0004037137632,21.67893746,,,,,
000040.jpg,4.022100,0.0004656447544,22.18902367,,,,,
000041.jpg,4.122600,0.0005595777618,22.71832621,,,,,
000042.jpg,4.223100,0.0005994683983,23.23894274,,,,,
000043.jpg,4.323700,0.0006104615048,23.77693614,,,,,
000044.jpg,4.424200,0.0007355632376,24.29756366,,,,,
000045.jpg,4.524700,0.0007980424999,24.81633787,,,,,
000046.jpg,4.625200,0.0007660686183,25.36486161,,,,,
000047.jpg,4.725700,0.0009507051532,25.87495880,,,,,
000048.jpg,4.826200,0.001054149427,26.38505728,45.11532519,36.65357834,39.83574200,28.64708028,27.54126805
000049.jpg,4.926700,0.001047554311,26.88461522,45.11440602,36.63093207,39.83152448,28.61642674,27.50288497
000050.jpg,5.027300,0.001228268931,27.39286602,45.13959223,37.21222360,39.94642517,29.44541857,28.53600268
000051.jpg,5.127800,0.001228647548,27.87505854,45.13964500,37.21336363,39.94666446,29.44713174,28.53812707
000052.jpg,5.228300,0.001316043357,28.38703602,45.15182535,37.46893648,40.00174185,29.83996905,29.02409419
000053.jpg,5.328800,0.00138748958,28.94371270,45.16178282,37.66746645,40.04653498,30.15728142,29.41492891
000054.jpg,5.429300,0.001427893786,29.47354069,45.16741395,37.77596060,40.07177456,30.33521660,29.63342237
000055.jpg,5.529800,0.001551987736,29.93466514,45.18470893,38.09376084,40.14888332,30.87496650,30.29323635
000056.jpg,5.630400,0.001611196031,30.43610719,45.19296079,38.23791255,40.18545822,31.12894879,30.60216169
000057.jpg,5.730900,0.001845453439,30.91456554,45.22560926,38.76780931,40.32882784,32.11183586,31.78818555
000058.jpg,5.831400,0.001858842613,31.40360204,45.22747531,38.79634943,40.33695861,32.16696909,31.85426261
000059.jpg,5.931900,0.001857299228,31.88579515,45.22726020,38.79306842,40.33602171,32.16061951,31.84665511
000060.jpg,6.032400,0.001993952015,32.40099509,45.24630551,39.07506617,40.41862739,32.71711622,32.51095983
000061.jpg,6.132900,0.002157292312,32.89545313,45.26907025,39.39154630,40.51645479,33.36738769,33.28089611
000062.jpg,6.233500,0.002213540036,33.36712079,45.27690950,39.49586681,40.54991673,33.58762429,33.54010323
000063.jpg,6.334000,0.002219517555,33.86485433,45.27774258,39.50682157,40.55346604,33.61091925,33.56747378
000064.jpg,6.434500,0.002386883968,34.31913663,45.30106845,39.80390811,40.65232479,34.25469041,34.32033897
000065.jpg,6.535000,0.002599948424,34.78896172,45.33076325,40.15773330,40.77674944,35.05102447,35.24206534
000066.jpg,6.635500,0.002651398854,35.25010453,45.33793390,40.23950234,40.80656032,35.23950825,35.45866156
000067.jpg,6.736000,0.002694415088,35.72115674,45.34392907,40.30684877,40.83141514,35.39597302,35.63800342
000068.jpg,6.836500,0.002787256731,36.20904038,45.35686841,40.44917350,40.88484605,35.73022253,36.01971964
000069.jpg,6.937100,0.002862015344,36.66147598,45.36728753,40.56090678,40.92766035,35.99598102,36.32184428
000070.jpg,7.037600,0.002981939761,37.12263181,45.38400140,40.73511848,40.99595520,36.41607599,36.79692061
000071.jpg,7.138100,0.003145261294,37.55585255,45.40676352,40.96312775,41.08821094,36.97608111,37.42539782
000072.jpg,7.238600,0.003196016176,38.02750465,45.41383723,41.03195600,41.11670658,37.14731519,37.61645820
000073.jpg,7.339100,0.00343115322,38.46072905,45.44660829,41.33930514,41.24766269,37.92369097,38.47611497
000074.jpg,7.439600,0.003498883752,38.90790028,45.45604790,41.42454396,41.28506597,38.14225266,38.71614704
000075.jpg,7.540200,0.003663157304,39.35861361,45.47894271,41.62565562,41.37520399,38.66314967,39.28466876
000076.jpg,7.640700,0.003787223877,39.81978955,45.49623387,41.77257369,41.44274378,39.04806979,39.70153868
000077.jpg,7.741200,0.003838658143,40.23377186,45.50340227,41.83229648,41.47061027,39.20554167,39.87127902
000078.jpg,7.841700,0.004030425473,40.65651598,45.53012889,42.04919339,41.57382811,39.78198559,40.48861688
000079.jpg,7.942200,0.004109378227,41.06881438,45.54113254,42.13597575,41.61601666,40.01450104,40.73582505
000080.jpg,8.042700,0.004364423508,41.51077923,45.57667821,42.40704471,41.75110083,40.74692744,41.50765851
000081.jpg,8.143300,0.004501738123,41.91431331,45.59581575,42.54750930,41.82308435,41.12972286,41.90684031
000082.jpg,8.243800,0.00461825073,42.36198495,45.61205412,42.66389542,41.88376216,41.44835520,42.23687620
000083.jpg,8.344300,0.004731245102,42.80703421,45.62780214,42.77443105,41.94226119,41.75205239,42.54953149
000084.jpg,8.444800,0.004883228291,43.21057332,45.64898405,42.91965611,42.02041503,42.15244584,42.95885389
000085.jpg,8.545300,0.005072227801,43.60532264,45.67532492,43.09503830,42.11676945,42.63769626,43.45047639
000086.jpg,8.645800,0.005396686981,44.01765384,45.72054480,43.38369245,42.28007956,43.43908244,44.25151029
000087.jpg,8.746300,0.0054671964,44.45083262,45.73037170,43.44448227,42.31522500,43.60809704,44.41869195
000088.jpg,8.846900,0.005689255352,44.83515642,45.76132007,43.63171524,42.42512560,44.12876554,44.92979645
000089.jpg,8.947400,0.005763427225,45.26586380,45.77165740,43.69288526,42.46157256,44.29882139,45.09543407
000090.jpg,9.047900,0.005953286702,45.68230264,45.79811813,43.84649852,42.55427954,44.72553007,45.50821204
000091.jpg,9.148400,0.006122012298,46.06662455,45.82163342,43.97959160,42.63596913,45.09459936,45.86191267
000092.jpg,9.248900,0.006351933434,46.45974042,45.85367754,44.15607437,42.74625139,45.58261300,46.32480030
000093.jpg,9.349400,0.006586238801,46.83691384,45.88633268,44.33047727,42.85743444,46.06278826,46.77482089
000094.jpg,9.450000,0.00676868653,47.20201776,45.91176043,44.46270137,42.94318805,46.42508867,47.11073985
000095.jpg,9.550500,0.006981676804,47.56712229,45.94144489,44.61331919,43.04240611,46.83559180,47.48751556
000096.jpg,9.651000,0.00726711739,47.94266026,45.98122676,44.80922198,43.17390275,47.36541183,47.96767164
000097.jpg,9.751500,0.007475939628,48.35663259,46.01033032,44.94847993,43.26906028,47.73879226,48.30182310
000098.jpg,9.852000,0.007743911307,48.72173531,46.04767754,45.12246631,43.38991259,48.20098862,48.71051927
000099.jpg,9.952500,0.00793544442,49.06928912,46.07437152,45.24374498,43.47544331,48.52005834,48.98941255
000100.jpg,10.053000,0.00831568225,49.42562115,46.12736528,45.47738861,43.64320064,49.12676053,49.51225669
000101.jpg,10.153600,0.008528537504,49.77150428,46.15703093,45.60428307,43.73595402,49.45147204,49.78798888
000102.jpg,10.254100,0.008855359907,50.11738801,46.20258018,45.79402756,43.87679929,49.93014381,50.18912932
000103.jpg,10.354600,0.009118629591,50.45282995,46.23927208,45.94263688,43.98890669,50.29890393,50.49374692
000104.jpg,10.455100,0.009440691815,50.80915721,46.28415791,46.11960124,44.12445620,50.73050842,50.84529373
000105.jpg,10.555600,0.009597628085,51.12874458,46.30603012,46.20399940,44.18988599,50.93333068,51.00860650
000106.jpg,10.656100,0.01008005711,51.43619401,46.37326627,46.45636729,44.38854038,51.52752314,51.47995280
000107.jpg,10.756700,0.01038671756,51.74364393,46.41600555,46.61155262,44.51292371,51.88331456,51.75701707
000108.jpg,10.857200,0.01073888459,52.07030999,46.46508708,46.78508143,44.65400743,52.27206906,52.05521835
000109.jpg,10.957700,0.01101625906,52.34102754,46.50374477,46.91841745,44.76383953,52.56402116,52.27599613
000110.jpg,11.058200,0.01153805559,52.63097622,46.57646757,47.16177386,44.96747392,53.08114848,52.66023901
000111.jpg,11.158700,0.0120041099,52.92378828,46.64142158,47.37142622,45.14617281,53.50978368,52.97198288
000112.jpg,11.259200,0.01226053212,53.21448725,46.67715915,47.48387205,45.24325385,53.73305450,53.13189629
000113.jpg,11.359700,0.01279234046,53.46598821,46.75127730,47.71091109,45.44188242,54.16942030,53.43946576
000114.jpg,11.460300,0.01328174447,53.74546805,46.81948555,47.91293560,45.62154174,54.54115064,53.69621577
000115.jpg,11.560800,0.01378817197,53.95683794,46.89006637,48.11549810,45.80440906,54.89793074,53.93802513
000116.jpg,11.661300,0.01418197673,54.22415482,46.94495096,48.26873122,45.94454286,55.15709547,54.11081894
000117.jpg,11.761800,0.01488541166,54.45644039,47.04298871,48.53375199,46.19052847,55.58332822,54.38976473
000118.jpg,11.862300,0.01547217305,54.69748941,47.12476566,48.74687278,46.39163302,55.90578886,54.59649961
000119.jpg,11.962800,0.0159718264,54.91761300,47.19440237,48.92305920,46.56007422,56.15871149,54.75611395
000120.jpg,12.063400,0.0166854368,55.10976857,47.29385828,49.16681635,46.79634218,56.48837194,54.96093400
000121.jpg,12.163900,0.01727722389,55.29316862,47.37633567,49.36239510,46.98858695,56.73603489,55.11255906
000122.jpg,12.264400,0.01802697961,55.46441055,47.48082915,49.60224408,47.22755291,57.01961266,55.28406698
000123.jpg,12.364900,0.01872257021,55.63904768,47.57777364,49.81737422,47.44485351,57.25546277,55.42530346
000124.jpg,12.465400,0.01949395381,55.79107753,47.68528140,50.04822008,47.68109713,57.48958962,55.56466350
000125.jpg,12.565900,0.02025074089,55.98241903,47.79075484,50.26734651,47.90824180,57.69422903,55.68625416
000126.jpg,12.666500,0.02123853043,56.12114717,47.92842310,50.54322165,48.19815228,57.92842954,55.82600063
000127.jpg,12.767000,0.02193962503,56.24518984,48.02613468,50.73254862,48.39961101,58.07467053,55.91418976
000128.jpg,12.867500,0.02277058603,56.36754984,48.14194575,50.95046316,48.63396525,58.22907925,56.00878657
000129.jpg,12.968000,0.0237252701,56.46362870,48.27500010,51.19271405,48.89755110,58.38411632,56.10626651
000130.jpg,13.068500,0.02461232058,56.56139468,48.39862836,51.41056084,49.13728623,58.50943772,56.18791608
000131.jpg,13.169000,0.02567977796,56.65578654,48.54739993,51.66412239,49.41948715,58.63958177,56.27684823
000132.jpg,13.269500,0.02675496659,56.74142223,48.69724901,51.91070946,49.69712615,58.75107322,56.35807057
000133.jpg,13.370100,0.02754350218,56.81996073,48.80714725,52.08630855,49.89672615,58.82206175,56.41329154
000134.jpg,13.470600,0.02876216953,56.87930174,48.97699296,52.34954881,50.19883263,58.91640927,56.49278577
000135.jpg,13.571100,0.02971250706,56.93525507,49.10944154,52.54839241,50.42928926,58.97882497,56.55075751
000136.jpg,13.671600,0.03090466766,57.00167105,49.27559300,52.79040309,50.71234147,59.04545131,56.61953417
000137.jpg,13.772100,0.03196495177,57.05765542,49.42336484,52.99913078,50.95868635,59.09541831,56.67774467
000138.jpg,13.872600,0.03304090717,57.08898093,49.57332078,53.20507151,51.20371848,59.13856582,56.73455514
000139.jpg,13.973200,0.03419622468,57.12251507,49.73433742,53.42001340,51.46151529,59.17771326,56.79353631
000140.jpg,14.073700,0.03530076712,57.12408742,49.88827754,53.61987022,51.70306771,59.20926086,56.84837252
000141.jpg,14.174200,0.03644049351,57.18173567,50.04712125,53.82065218,51.94749868,59.23673714,56.90369781
000142.jpg,14.274700,0.0377841829,57.20095176,50.23439129,54.05068913,52.22967207,59.26360032,56.96764259
000143.jpg,14.375200,0.03889969141,57.21138343,50.38985975,54.23649070,52.45921196,59.28210947,57.01990727
000144.jpg,14.475700,0.04004094961,57.23938394,50.54891695,54.42199868,52.68981342,59.29807753,57.07277791
000145.jpg,14.576200,0.04104648381,57.28660569,50.68905829,54.58179463,52.88957500,59.31003625,57.11895946
000146.jpg,14.676800,0.04234509054,57.30582186,50.87004516,54.78336147,53.14301096,59.32302061,57.17816234
000147.jpg,14.777300,0.04347287582,57.31624831,51.02722463,54.95423735,53.35910976,59.33240404,57.22926094
000148.jpg,14.877800,0.04462676866,57.32341585,51.18804272,55.12525160,53.57651382,59.34048454,57.28130481
000149.jpg,14.978300,0.04593185377,57.36184852,51.36993248,55.31424709,53.81807024,59.34807659,57.33994170
000150.jpg,15.078800,0.04716198503,57.38106485,51.54137592,55.48829637,54.04170493,59.35398384,57.39504058
000151.jpg,15.179300,0.04837576901,57.40028119,51.71054103,55.65632862,54.25866488,59.35882943,57.44928229
000152.jpg,15.279900,0.04942761908,57.42830224,51.85713742,55.79909846,54.44380963,59.36236653,57.49620869
000153.jpg,15.380400,0.05061399105,57.43871387,52.02248212,55.95709191,54.64954375,59.36573613,57.54906744
000154.jpg,15.480900,0.05197308244,57.50210284,52.21189874,56.13430284,54.88134550,59.36892211,57.60955138
000155.jpg,15.581400,0.053154369,57.51719987,52.37653469,56.28519063,55.07957115,59.37120658,57.66207530
000156.jpg,15.681900,0.05431974991,57.54360075,52.53895387,56.43130723,55.27226791,59.37309398,57.71385881
000157.jpg,15.782400,0.05544392878,57.55401193,52.69563072,56.56977981,55.45554574,59.37462523,57.76378693
000158.jpg,15.883000,0.05662203911,57.59084378,52.85982400,56.71238343,55.64495543,59.37597383,57.81608992
000159.jpg,15.983500,0.05773870296,57.62046644,53.01545348,56.84526331,55.82204836,59.37704843,57.86564977
000160.jpg,16.084000,0.05885243403,57.64849328,53.17067422,56.97565783,55.99638308,59.37795395,57.91506782
000161.jpg,16.184500,0.06006633778,57.68172512,53.33985603,57.11543694,56.18386656,59.37878189,57.96892026
000162.jpg,16.285000,0.06122375319,57.74617545,53.50116506,57.24651552,56.36023870,59.37944171,58.02025875
000163.jpg,16.385500,0.06240436936,57.78460817,53.66570758,57.37809108,56.53781627,59.38000577,58.07262007
000164.jpg,16.486000,0.06348590371,57.80382453,53.81644106,57.49679900,56.69848322,59.38044120,58.12058264
000165.jpg,16.586600,0.06450612933,57.84065833,53.95862994,57.60722845,56.84832935,59.38079159,58.16582331
000166.jpg,16.687100,0.06567419909,57.88790749,54.12142387,57.73187071,57.01790087,59.38113170,58.21761705
000167.jpg,16.787600,0.06680846,57.92792939,54.27950585,57.85113306,57.18058458,59.38140921,58.26790929
000168.jpg,16.888100,0.06799964747,57.93930209,54.44552169,57.97456096,57.34938953,59.38165371,58.32072365
000169.jpg,16.988600,0.06900797552,58.00163790,54.58605241,58.07762785,57.49068638,59.38182891,58.36542921
000170.jpg,17.089100,0.07022551811,58.05046173,54.75574136,58.20040448,57.65940139,59.38200778,58.41940937
000171.jpg,17.189700,0.07138784457,58.09928998,54.91773485,58.31595351,57.81857510,59.38215042,58.47094053
000172.jpg,17.290200,0.0723234618,58.15852680,55.04813185,58.40782070,57.94539355,59.38224836,58.51242010
000173.jpg,17.390700,0.07360056113,58.18655570,55.22612123,58.53161709,58.11665969,59.38236154,58.56903829
000174.jpg,17.491200,0.07457964078,58.26342183,55.36257560,58.62530677,58.24655501,59.38243466,58.61244384
000175.jpg,17.591700,0.07585778407,58.32988920,55.54071048,58.74606945,58.41433797,59.38251520,58.66910739
000176.jpg,17.692200,0.07669159216,58.33871176,55.65691834,58.82393062,58.52272381,59.38255995,58.70607217
000177.jpg,17.792800,0.07790908326,58.39636180,55.82660012,58.93635068,58.67950273,59.38261594,58.76004633
000178.jpg,17.893300,0.07896835372,58.46283961,55.97423068,59.03296502,58.81450659,59.38265695,58.80700604
000179.jpg,17.993800,0.08003427368,58.52205533,56.12278799,59.12909146,58.94907161,59.38269209,58.85426040
000180.jpg,18.094300,0.08097202112,58.57088651,56.25348188,59.21277257,59.06641031,59.38271865,58.89583253
000181.jpg,18.194800,0.08216211379,58.62696201,56.41934514,59.31780597,59.21394484,59.38274737,58.94859152
000182.jpg,18.295300,0.08334580396,58.68461209,56.58431608,59.42101228,59.35918734,59.38277125,59.00106658
000183.jpg,18.395800,0.08440121935,58.75265481,56.73140936,59.51199950,59.48745741,59.38278922,59.04785495
000184.jpg,18.496400,0.08558990161,58.81188696,56.89707605,59.61333658,59.63056257,59.38280630,59.10055121
000185.jpg,18.596900,0.08649746354,58.87835146,57.02356299,59.68991360,59.73887170,59.38281743,59.14078492
000186.jpg,18.697400,0.08745927461,58.91678460,57.15761064,59.77033371,59.85277212,59.38282767,59.18342355
000187.jpg,18.797900,0.08874412289,59.01129601,57.33667999,59.87661105,60.00353734,59.38283922,59.24038292
000188.jpg,18.898400,0.08996426377,59.02168771,57.50673107,59.97634440,60.14526837,59.38284829,59.29447368
000189.jpg,18.998900,0.09090242546,59.08973376,57.63748270,60.05225801,60.25330949,59.38285422,59.33606386
000190.jpg,19.099500,0.09196395081,59.18412841,57.78542752,60.13736312,60.37459549,59.38285998,59.38312292
000191.jpg,19.200000,0.09308036495,59.24346642,57.94102220,60.22598175,60.50107094,59.38286513,59.43261528
000192.jpg,19.300500,0.09393295565,59.29229963,58.05984780,60.29305839,60.59692462,59.38286851,59.47041193
000193.jpg,19.401000,0.09507317639,59.34837078,58.21876041,60.38196798,60.72413972,59.38287240,59.52095966
000194.jpg,19.501500,0.09606531181,59.42523743,58.35703436,60.45860357,60.83393966,59.38287529,59.56494254
000195.jpg,19.602000,0.09708734005,59.48288742,58.49947447,60.53685505,60.94619411,59.38287784,59.61025061
000196.jpg,19.702500,0.09817103757,59.54211448,58.65050943,60.61907484,61.06429183,59.38288015,59.65829257
000197.jpg,19.803100,0.09919130972,59.58119764,58.79270480,60.69578765,61.17461769,59.38288200,59.70352278
000198.jpg,19.903600,0.1003018661,59.65741370,58.94748309,60.77853792,61.29377489,59.38288372,59.75275543
000199.jpg,20.004100,0.1014469375,59.74309801,59.10707172,60.86305675,61.41563665,59.38288521,59.80351817
000200.jpg,20.104600,0.1024690024,59.78311585,59.24951695,60.93782114,61.52356622,59.38288634,59.84882786
000201.jpg,20.205100,0.1035284871,59.83036260,59.39717737,61.01466345,61.63462374,59.38288734,59.89579642
000202.jpg,20.305600,0.1045684782,59.90722881,59.54212097,61.08945116,61.74283586,59.38288818,59.94190079
000203.jpg,20.406200,0.1056262614,59.96330436,59.68954424,61.16487915,61.85209749,59.38288891,59.98879392
000204.jpg,20.506700,0.1066976632,60.00173774,59.83886556,61.24063320,61.96195503,59.38288954,60.03629078
000205.jpg,20.607200,0.1077048933,60.05938782,59.97924326,61.31126856,62.06450038,59.38289004,60.08094281
000206.jpg,20.707700,0.1088656697,60.09782121,60.14102070,61.39198589,62.18181238,59.38289053,60.13240178
000207.jpg,20.808200,0.1098073178,60.19390470,60.27225824,61.45693540,62.27630805,59.38289088,60.17414646
000208.jpg,20.908700,0.1108040317,60.23233810,60.41117028,61.52517453,62.37568539,59.38289119,60.21833229
000209.jpg,21.009200,0.1118877221,60.28274461,60.56220425,61.59878494,62.48299412,59.38289148,60.26637392
000210.jpg,21.109800,0.1129538967,60.31959681,60.71079705,61.67062254,62.58782699,59.38289172,60.31363905
000211.jpg,21.210300,0.1138832233,60.40528846,60.84031734,61.73277564,62.67861322,59.38289190,60.35483750
000212.jpg,21.310800,0.1150190292,60.45677085,60.99861463,61.80816119,62.78883431,59.38289209,60.40518949
000213.jpg,21.411300,0.1159921295,60.50137202,61.13423567,61.87225116,62.88263135,59.38289223,60.44832850
000214.jpg,21.511800,0.1170827047,60.54863561,61.28622917,61.94354287,62.98706617,59.38289237,60.49667534
000215.jpg,21.612300,0.1180651323,60.60628596,61.42315015,62.00728817,63.08053308,59.38289247,60.54022784
000216.jpg,21.712900,0.1191931479,60.66239433,61.58036171,62.07993200,63.18714680,59.38289257,60.59023447
000217.jpg,21.813400,0.120066023,60.72158667,61.70201435,62.13574898,63.26913652,59.38289264,60.62893034
000218.jpg,21.913900,0.1211057628,60.76002025,61.84692292,62.20179252,63.36622783,59.38289270,60.67502357
000219.jpg,22.014400,0.1224390383,60.82034459,62.03274158,62.28578673,63.48983279,59.38289278,60.73412969
000220.jpg,22.114900,0.1232967199,60.89299727,62.15227670,62.33941345,63.56882160,59.38289282,60.77215201
000221.jpg,22.215400,0.124339398,60.94335670,62.29759479,62.40418607,63.66430229,59.38289286,60.81837550
000222.jpg,22.316000,0.1252520228,60.96986494,62.42478733,62.46050563,63.74738852,59.38289289,60.85883353
000223.jpg,22.416500,0.1262890432,61.02751570,62.56931690,62.52408436,63.84125743,59.38289292,60.90480621
000224.jpg,22.517000,0.1274910139,61.05710857,62.73683560,62.59722878,63.94934521,59.38289295,60.95809139
000225.jpg,22.617500,0.1284891046,61.12360032,62.87593955,62.65752675,64.03852613,59.38289298,61.00233825
000226.jpg,22.718000,0.1293539549,61.15198707,62.99647375,62.70945740,64.11538703,59.38289299,61.04067837
000227.jpg,22.818500,0.1305697144,61.23006038,63.16591420,62.78196695,64.22279127,59.38289301,61.09457482
000228.jpg,22.919000,0.1315246622,61.29655268,63.29900532,62.83852411,64.30663468,59.38289302,61.13690910
000229.jpg,23.019600,0.1325455259,61.35574113,63.44128313,62.89860438,64.39576639,59.38289304,61.18216553
000230.jpg,23.120100,0.1335249664,61.37495794,63.57778778,62.95588197,64.48080269,59.38289305,61.22558560
000231.jpg,23.220600,0.1346776065,61.42222912,63.73843127,63.02283725,64.58028374,59.38289306,61.27668387
000232.jpg,23.321100,0.1356521057,61.48872204,63.87424726,63.07906952,64.66389646,59.38289306,61.31988489
000233.jpg,23.421600,0.1367818049,61.51678586,64.03169349,63.14383364,64.76026707,59.38289307,61.36996616
000234.jpg,23.522100,0.1376910407,61.55674729,64.15841371,63.19563285,64.83740058,59.38289308,61.41027396
000235.jpg,23.622700,0.1386825404,61.61439794,64.29659905,63.25179166,64.92108089,59.38289308,61.45422863
000236.jpg,23.723200,0.1396744385,61.65283171,64.43483993,63.30763607,65.00434916,59.38289308,61.49820097
000237.jpg,23.823700,0.1407358327,61.71932536,64.58276648,63.36702483,65.09296382,59.38289309,61.54525418
000238.jpg,23.924200,0.1417279051,61.75775926,64.72103165,63.42219505,65.17534048,59.38289309,61.58923424
000239.jpg,24.024700,0.1427795331,61.78734995,64.86759708,63.48032362,65.26219297,59.38289309,61.63585450
000240.jpg,24.125200,0.1438068486,61.84500063,65.01077408,63.53676156,65.34657669,59.38289310,61.68139695
000241.jpg,24.225800,0.1449952786,61.87634863,65.17640561,63.60162909,65.44363336,59.38289310,61.73408184
000242.jpg,24.326300,0.1460277464,61.90112595,65.32030069,63.65762171,65.52747053,59.38289310,61.77985270
000243.jpg,24.426800,0.1470484277,61.94992879,65.46255308,63.71264870,65.60991521,59.38289310,61.82510103
000244.jpg,24.527300,0.1480973464,61.99570405,65.60874092,63.76886425,65.69419502,59.38289310,61.87160119
000245.jpg,24.627800,0.1490295105,62.03564505,65.73865667,63.81854206,65.76871882,59.38289310,61.91292543
000246.jpg,24.728300,0.1502417468,62.06523055,65.90760608,63.88275619,65.86511218,59.38289310,61.96666569
000247.jpg,24.828800,0.1512889812,62.10366447,66.05355917,63.93787991,65.94791615,59.38289310,62.01309117
000248.jpg,24.929400,0.1522400324,62.15386278,66.18610721,63.98766336,66.02274283,59.38289311,62.05525270
000249.jpg,25.029900,0.1532936891,62.19823457,66.33295538,64.04251318,66.10523328,59.38289311,62.10196289
000250.jpg,25.130400,0.1543180996,62.19823457,66.47572752,64.09553728,66.18502642,59.38289311,62.14737656
000251.jpg,25.230900,0.1554052483,62.24703227,66.62724347,64.15148585,66.26927182,59.38289311,62.19557150
000252.jpg,25.331400,0.1563863248,62.27510289,66.76397614,64.20169361,66.34491767,59.38289311,62.23906410
000253.jpg,25.431900,0.1575601027,62.30317810,66.92756561,64.26141610,66.43495381,59.38289311,62.29109944
000254.jpg,25.532500,0.158659816,62.33275413,67.08083269,64.31703148,66.51885156,59.38289311,62.33985139
000255.jpg,25.633000,0.1596912954,62.36082950,67.22459001,64.36890212,66.59714644,59.38289311,62.38557843
000256.jpg,25.733500,0.1606539594,62.39926377,67.35875653,64.41705853,66.66987471,59.38289311,62.42825478
000257.jpg,25.834000,0.1839115303,5.45327403,,,,,

File: Agents/PA12实验数据处理/VFM自建/敏感性分析/S16_XY_0.2/S16_XY_0.2_内外虚功.csv (part 2 of 3)
实验编号,照片,时间/s,点数,参考帧点数,当前帧点数,匹配点数,参考帧缺失点数,当前帧新增点数,平均exx,平均eyy,平均exy,X向力/N,Y向力/N,边界σx/MPa,边界σy/MPa,等效应力/MPa,等效塑性应变,X虚场系数/N每MPa,Y虚场系数/N每MPa,基线X虚场系数/N每MPa,基线Y虚场系数/N每MPa,积分面积/mm2,面积比,有效三角形数,排除点数,积分方法,基线方法,逐点/基线系数差异X/%,逐点/基线系数差异Y/%,阶段1内部虚功X/N,阶段1外部虚功X/N,阶段1残差X/N,阶段1内部虚功Y/N,阶段1外部虚功Y/N,阶段1残差Y/N,阶段2模型等效应力/MPa,阶段2内部虚功X/N,阶段2残差X/N,阶段2内部虚功Y/N,阶段2残差Y/N
S16_XY_0.2,000086.jpg,8.645800,10098,10098,10098,10098,0,0,0.01100602189,0.01144237384,-0.0002670018816,1153.82000000,1135.26000000,45.00175238,42.96268359,44.01765384,0.005396686981,0.4656356584,0.4705000612,0.4645198429,0.4703541606,677.50510520,1.00000000,19796,0,pointwise_triangle,mean_strain_rectangle,0.24020835,0.03101931,1500.00488825,1153.82000000,346.18488825,1515.67514002,1135.26000000,380.41514002,45.72054480,1198.45730970,44.63730970,1179.17928742,43.91928742
S16_XY_0.2,000087.jpg,8.746300,10098,10098,10098,10098,0,0,0.01112968875,0.01155676916,-0.0002638404635,1165.32000000,1146.26000000,45.45028001,43.37896666,44.45083262,0.0054671964,0.4704674837,0.475691144,0.4693164265,0.4754757559,677.50510520,1.00000000,19796,0,pointwise_triangle,mean_strain_rectangle,0.24526250,0.04529949,1515.57019450,1165.32000000,350.25019450,1532.39776308,1146.26000000,386.13776308,45.73037170,1198.86430955,33.54430955,1179.25565808,32.99565808
S16_XY_0.2,000088.jpg,8.846900,10098,10098,10098,10098,0,0,0.01136407774,0.01169135096,-0.0002577720341,1175.32000000,1156.26000000,45.84030404,43.75740582,44.83515642,0.005689255352,0.4773106998,0.484137018,0.4759540459,0.4842346316,677.50510520,1.00000000,19796,0,pointwise_triangle,mean_strain_rectangle,0.28503885,-0.02015832,1537.61502164,1175.32000000,362.29502164,1559.60541368,1156.26000000,403.34541368,45.76132007,1199.59868532,24.27868532,1180.14496128,23.88496128
S16_XY_0.2,000089.jpg,8.947400,10098,10098,10098,10098,0,0,0.0113993775,0.01190151089,-0.0002514712814,1187.07000000,1166.82250000,46.29858227,44.15713218,45.26586380,0.005763427225,0.4842590247,0.4881165773,0.4826191038,0.4877433129,677.50510520,1.00000000,19796,0,pointwise_triangle,mean_strain_rectangle,0.33979611,0.07652887,1559.99844779,1187.07000000,372.92844779,1572.42521893,1166.82250000,405.60271893,45.77165740,1200.33413254,13.26413254,1179.86039017,13.03789017
S16_XY_0.2,000090.jpg,9.047900,10098,10098,10098,10098,0,0,0.01160297544,0.01204706764,-0.0002727284611,1197.82000000,1177.76000000,46.71785810,44.57105000,45.68230264,0.005953286702,0.4906778121,0.4959522855,0.4892396666,0.4956819639,677.50510520,1.00000000,19796,0,pointwise_triangle,mean_strain_rectangle,0.29395521,0.05453531,1580.67601458,1197.82000000,382.85601458,1597.66727329,1177.76000000,419.90727329,45.79811813,1200.85675822,3.03675822,1180.74590135,2.98590135
S16_XY_0.2,000091.jpg,9.148400,10098,10098,10098,10098,0,0,0.01175610596,0.01220901347,-0.0003226424044,1207.82000000,1187.76000000,47.10788213,44.94948916,46.06662455,0.006122012298,0.4973567146,0.5026958513,0.4957845621,0.5022578034,677.50510520,1.00000000,19796,0,pointwise_triangle,mean_strain_rectangle,0.31710398,0.08721576,1602.19151984,1207.82000000,394.37151984,1619.39108558,1187.76000000,431.63108558,45.82163342,1201.39658203,-6.42341797,1181.44326495,-6.31673505
S16_XY_0.2,000092.jpg,9.248900,10098,10098,10098,10098,0,0,0.01200237136,0.01234185522,-0.0003394019608,1217.82000000,1198.26000000,47.49790616,45.34685027,46.45974042,0.006351933434,0.5040401634,0.5112226031,0.5025031419,0.5113617948,677.50510520,1.00000000,19796,0,pointwise_triangle,mean_strain_rectangle,0.30587302,-0.02721981,1623.72167039,1217.82000000,405.90167039,1646.85927675,1198.26000000,448.59927675,45.85367754,1201.93365418,-15.88634582,1182.62881251,-15.63118749
S16_XY_0.2,000093.jpg,9.349400,10098,10098,10098,10098,0,0,0.01211170341,0.01261922024,-0.000300456526,1228.32000000,1207.26000000,47.90743139,45.68744551,46.83691384,0.006586238801,0.5134863125,0.5180874915,0.5120015453,0.5179217596,677.50510520,1.00000000,19796,0,pointwise_triangle,mean_strain_rectangle,0.28999272,0.03199942,1654.15162034,1228.32000000,425.83162034,1668.97391961,1207.26000000,461.71391961,45.88633268,1203.39056395,-24.92943605,1182.75798834,-24.50201166
S16_XY_0.2,000094.jpg,9.450000,10098,10098,10098,10098,0,0,0.01228821212,0.01276568122,-0.0003122204397,1237.82000000,1216.76000000,48.27795421,46.04696271,47.20201776,0.00676868653,0.5202531133,0.5257929756,0.5183460085,0.5250378891,677.50510520,1.00000000,19796,0,pointwise_triangle,mean_strain_rectangle,0.36792118,0.14381561,1675.95028221,1237.82000000,438.13028221,1693.79646811,1216.76000000,477.03646811,45.91176043,1203.98444805,-33.83555195,1183.50011877,-33.25988123
S16_XY_0.2,000095.jpg,9.550500,10098,10098,10098,10098,0,0,0.01250849574,0.01289886076,-0.0003010041592,1247.32000000,1226.26000000,48.64847704,46.40647991,47.56712229,0.006981676804,0.5267183848,0.5335697733,0.524783979,0.5333468798,677.50510520,1.00000000,19796,0,pointwise_triangle,mean_strain_rectangle,0.36860992,0.04179148,1696.77759373,1247.32000000,449.45759373,1718.84874760,1226.26000000,492.58874760,45.94144489,1204.69097731,-42.62902269,1184.35073424,-41.90926576
S16_XY_0.2,000096.jpg,9.651000,10098,10098,10098,10098,0,0,0.01265109546,0.01319167875,-0.0002867002377,1257.32000000,1235.76000000,49.03850107,46.76599711,47.94266026,0.00726711739,0.536444834,0.5413302744,0.5351156242,0.5411079515,677.50510520,1.00000000,19796,0,pointwise_triangle,mean_strain_rectangle,0.24839674,0.04108662,1728.11050601,1257.32000000,470.79050601,1743.84852881,1235.76000000,508.08852881,45.98122676,1205.88043528,-51.43956472,1185.20249953,-50.55750047
S16_XY_0.2,000097.jpg,9.751500,10098,10098,10098,10098,0,0,0.01287636453,0.0133307142,-0.0003409580115,1268.32000000,1246.26000000,49.46752750,47.16335822,48.35663259,0.007475939628,0.543574878,0.5500043458,0.5417840835,0.5496377583,677.50510520,1.00000000,19796,0,pointwise_triangle,mean_strain_rectangle,0.33053657,0.06669619,1751.07932457,1268.32000000,482.75932457,1771.79129726,1246.26000000,525.53129726,46.01033032,1206.78010493,-61.53989507,1185.79047368,-60.46952632
S16_XY_0.2,000098.jpg,9.852000,10098,10098,10098,10098,0,0,0.01307416865,0.01354338235,-0.0003400039612,1277.82000000,1255.76000000,49.83805032,47.52287542,48.72173531,0.007743911307,0.5519771986,0.5582492857,0.5503420927,0.5581720949,677.50510520,1.00000000,19796,0,pointwise_triangle,mean_strain_rectangle,0.29710719,0.01382921,1778.14667146,1277.82000000,500.32667146,1798.35165619,1255.76000000,542.59165619,46.04767754,1207.68775881,-70.13224119,1186.83850621,-68.92149379
S16_XY_0.2,000099.jpg,9.952500,10098,10098,10098,10098,0,0,0.01320217023,0.01374458358,-0.000304865617,1287.32000000,1264.26000000,50.20857315,47.84454870,49.06928912,0.00793544442,0.5596398431,0.564936564,0.557777027,0.564427901,677.50510520,1.00000000,19796,0,pointwise_triangle,mean_strain_rectangle,0.33397147,0.09012009,1802.83121628,1287.32000000,515.51121628,1819.89414317,1264.26000000,555.63414317,46.07437152,1208.74911802,-78.57088198,1187.09657269,-77.16342731
S16_XY_0.2,000100.jpg,10.053000,10098,10098,10098,10098,0,0,0.01344170816,0.01402250663,-0.0003392436126,1296.82000000,1273.26000000,50.57909598,48.18514394,49.42562115,0.00831568225,0.5702002051,0.5753348838,0.5687488385,0.5749979108,677.50510520,1.00000000,19796,0,pointwise_triangle,mean_strain_rectangle,0.25518586,0.05860421,1836.85050663,1296.82000000,540.03050663,1853.39142869,1273.26000000,580.13142869,46.12736528,1210.28099292,-86.53900708,1188.29319184,-84.96680816
S16_XY_0.2,000101.jpg,10.153600,10098,10098,10098,10098,0,0,0.01364564557,0.01416366538,-0.0003579606853,1305.82000000,1282.26000000,50.93011760,48.52573918,49.77150428,0.008528537504,0.5768609963,0.5832026401,0.5752419851,0.5828962884,677.50510520,1.00000000,19796,0,pointwise_triangle,mean_strain_rectangle,0.28144871,0.05255681,1858.30766758,1305.82000000,552.48766758,1878.73672310,1282.26000000,596.47672310,46.15703093,1210.98960119,-94.83039881,1189.14055997,-93.11944003
S16_XY_0.2,000102.jpg,10.254100,10098,10098,10098,10098,0,0,0.01381553268,0.01446038196,-0.00029770816,1314.82000000,1291.26000000,51.28113923,48.86633442,50.11738801,0.008855359907,0.587292427,0.5918076661,0.5859952394,0.5915413542,677.50510520,1.00000000,19796,0,pointwise_triangle,mean_strain_rectangle,0.22136487,0.04502000,1891.91161695,1314.82000000,577.09161695,1906.45706804,1291.26000000,615.19706804,46.20258018,1212.11577213,-102.70422787,1190.39610891,-100.86389109
S16_XY_0.2,000103.jpg,10.354600,10098,10098,10098,10098,0,0,0.01403396168,0.01463274381,-0.0003508810656,1323.32000000,1300.26000000,51.61265965,49.20692966,50.45282995,0.009118629591,0.5954099946,0.6006939302,0.5935814641,0.6002451144,677.50510520,1.00000000,19796,0,pointwise_triangle,mean_strain_rectangle,0.30805047,0.07477209,1918.06165684,1323.32000000,594.74165684,1935.08339718,1300.26000000,634.82339718,46.23927208,1212.80319843,-110.51680157,1191.66904966,-108.59095034
S16_XY_0.2,000104.jpg,10.455100,10098,10098,10098,10098,0,0,0.01421256021,0.01491619707,-0.0003436120024,1332.82000000,1309.26000000,51.98318248,49.54752490,50.80915721,0.009440691815,0.6055209671,0.609550984,0.6040364719,0.6090051076,677.50510520,1.00000000,19796,0,pointwise_triangle,mean_strain_rectangle,0.24576251,0.08963413,1950.63327789,1332.82000000,617.81327789,1963.61562781,1309.26000000,654.35562781,46.28415791,1214.12073594,-118.69926406,1192.65895976,-116.60104024
S16_XY_0.2,000105.jpg,10.555600,10098,10098,10098,10098,0,0,0.0143820204,0.01502684017,-0.0003223888889,1341.82000000,1316.76000000,52.33420410,49.83135427,51.12874458,0.009597628085,0.6111853901,0.6160740957,0.6092334491,0.6154915047,677.50510520,1.00000000,19796,0,pointwise_triangle,mean_strain_rectangle,0.32039295,0.09465459,1968.88072516,1341.82000000,627.06072516,1984.62926625,1316.76000000,667.86926625,46.30603012,1215.25294327,-126.56705673,1192.55672562,-124.20327438
S16_XY_0.2,000106.jpg,10.656100,10098,10098,10098,10098,0,0,0.01463293028,0.01537794672,-0.0003531969697,1349.82000000,1324.76000000,52.64622332,50.13410559,51.43619401,0.01008005711,0.6242194673,0.6278716654,0.6225159206,0.6272550337,677.50510520,1.00000000,19796,0,pointwise_triangle,mean_strain_rectangle,0.27365512,0.09830639,2010.86887449,1349.82000000,661.04887449,2022.63411405,1324.76000000,697.87411405,46.37326627,1216.95555972,-132.86444028,1194.36224630,-130.39775370
S16_XY_0.2,000107.jpg,10.756700,10098,10098,10098,10098,0,0,0.01488931729,0.0155459383,-0.0003692374728,1357.82000000,1332.76000000,52.95824255,50.43685692,51.74364393,0.01038671756,0.6323567192,0.6374217328,0.6303964371,0.6370755466,677.50510520,1.00000000,19796,0,pointwise_triangle,mean_strain_rectangle,0.31096020,0.05433990,2037.08232575,1357.82000000,679.26232575,2053.39882783,1332.76000000,720.63882783,46.41600555,1218.01589265,-139.80410735,1195.53612488,-137.22387512
S16_XY_0.2,000108.jpg,10.857200,10098,10098,10098,10098,0,0,0.0151728472,0.01574145534,-0.0003443138245,1366.32000000,1341.26000000,53.28976297,50.75853020,52.07030999,0.01073888459,0.6414975207,0.6485644827,0.6394018534,0.6480480432,677.50510520,1.00000000,19796,0,pointwise_triangle,mean_strain_rectangle,0.32775433,0.07969154,2066.52862486,1366.32000000,700.20862486,2089.29423004,1341.26000000,748.03423004,46.46508708,1219.23948200,-147.08051800,1196.87712075,-144.38287925
S16_XY_0.2,000109.jpg,10.957700,10098,10098,10098,10098,0,0,0.01528291592,0.01601358368,-0.0003859302832,1373.82000000,1347.76000000,53.58228099,51.00451565,52.34102754,0.01101625906,0.6511122766,0.6556007433,0.6487522625,0.6545702775,677.50510520,1.00000000,19796,0,pointwise_triangle,mean_strain_rectangle,0.36377740,0.15742630,2097.50172737,1373.82000000,723.68172737,2111.96093333,1347.76000000,764.20093333,46.50374477,1220.60604555,-153.21395445,1197.45236199,-150.30763801
S16_XY_0.2,000110.jpg,11.058200,10098,10098,10098,10098,0,0,0.01558830036,0.01634478629,-0.0003305060408,1381.82000000,1354.76000000,53.89430021,51.26942306,52.63097622,0.01153805559,0.664129237,0.6685857469,0.662050368,0.667779302,677.50510520,1.00000000,19796,0,pointwise_triangle,mean_strain_rectangle,0.31400466,0.12076518,2139.43473632,1381.82000000,757.61473632,2153.79099632,1354.76000000,799.03099632,46.57646757,1222.85959788,-158.96040212,1198.91249860,-155.84750140
S16_XY_0.2,000111.jpg,11.158700,10098,10098,10098,10098,0,0,0.0159411124,0.01657129055,-0.0003346126956,1388.82000000,1363.11937500,54.16731703,51.58577454,52.92378828,0.0120041099,0.6747331552,0.6814691815,0.6727554248,0.6812394088,677.50510520,1.00000000,19796,0,pointwise_triangle,mean_strain_rectangle,0.29397465,0.03372864,2173.59433902,1388.82000000,784.77433902,2195.29386358,1363.11937500,832.17448858,46.64142158,1223.95885149,-164.86114851,1201.30904269,-161.81033231
S16_XY_0.2,000112.jpg,11.259200,10098,10098,10098,10098,0,0,0.01608800733,0.01679369182,-0.0003622744108,1396.32000000,1370.76000000,54.45983505,51.87492571,53.21448725,0.01226053212,0.6834896692,0.6893848752,0.6810342432,0.6883206028,677.50510520,1.00000000,19796,0,pointwise_triangle,mean_strain_rectangle,0.36054369,0.15461872,2201.80268937,1396.32000000,805.48268937,2220.79358431,1370.76000000,850.03358431,46.67715915,1224.78396822,-171.53603178,1202.36397980,-168.39602020
S16_XY_0.2,000113.jpg,11.359700,10098,10098,10098,10098,0,0,0.01640059022,0.0171099494,-0.0003677491582,1403.32000000,1376.76000000,54.73285187,52.10198920,53.46598821,0.01279234046,0.6965121853,0.7024414822,0.6939670008,0.7015786421,677.50510520,1.00000000,19796,0,pointwise_triangle,mean_strain_rectangle,0.36675872,0.12298552,2243.75359550,1403.32000000,840.43359550,2262.85431127,1376.76000000,886.09431127,46.75127730,1227.07920777,-176.24079223,1203.85483716,-172.90516284
S16_XY_0.2,000114.jpg,11.460300,10098,10098,10098,10098,0,0,0.01666265884,0.01744679669,-0.0003562865914,1410.82000000,1383.76000000,55.02536989,52.36689661,53.74546805,0.01328174447,0.709606376,0.7144205965,0.7069488928,0.7135208655,677.50510520,1.00000000,19796,0,pointwise_triangle,mean_strain_rectangle,0.37590881,0.12609737,2285.93539511,1410.82000000,875.11539511,2301.44398908,1383.76000000,917.68398908,46.81948555,1229.01277076,-181.80722924,1205.43989430,-178.32010570
S16_XY_0.2,000115.jpg,11.560800,10098,10098,10098,10098,0,0,0.01693979006,0.01775779689,-0.0003798855219,1416.32000000,1389.26000000,55.23988311,52.57503815,53.95683794,0.01378817197,0.7219449302,0.7265602648,0.719328159,0.7256282051,677.50510520,1.00000000,19796,0,pointwise_triangle,mean_strain_rectangle,0.36377989,0.12844866,2325.68297731,1416.32000000,909.36297731,2340.55087747,1389.26000000,951.29087747,46.89006637,1230.82340152,-185.49659848,1207.30747204,-181.95252796
S16_XY_0.2,000116.jpg,11.661300,10098,10098,10098,10098,0,0,0.01714325361,0.01805052198,-0.0004501147752,1422.82000000,1396.76000000,55.49339873,52.85886751,54.22415482,0.01418197673,0.7329162832,0.7362867101,0.7303379848,0.7352596656,677.50510520,1.00000000,19796,0,pointwise_triangle,mean_strain_rectangle,0.35302812,0.13968459,2361.02623965,1422.82000000,938.20623965,2371.88377732,1396.76000000,975.12377732,46.94495096,1231.81662018,-191.00337982,1209.25498827,-187.50501173
S16_XY_0.2,000117.jpg,11.761800,10098,10098,10098,10098,0,0,0.01753752624,0.01845073589,-0.000422651119,1429.32000000,1402.26000000,55.74691434,53.06700905,54.45644039,0.01488541166,0.749261808,0.7530622088,0.7466895335,0.7519975944,677.50510520,1.00000000,19796,0,pointwise_triangle,mean_strain_rectangle,0.34449049,0.14157153,2413.68192997,1429.32000000,984.36192997,2425.92459166,1402.26000000,1023.66459166,47.04298871,1234.73888734,-194.58111266,1211.36271246,-190.89728754
S16_XY_0.2,000118.jpg,11.862300,10098,10098,10098,10098,0,0,0.01793002723,0.01873686601,-0.0004482575758,1435.82000000,1408.26000000,56.00042996,53.29407254,54.69748941,0.01547217305,0.7626692074,0.7685442101,0.7596175723,0.767365592,677.50510520,1.00000000,19796,0,pointwise_triangle,mean_strain_rectangle,0.40173307,0.15359277,2456.87270422,1435.82000000,1021.05270422,2475.79851607,1408.26000000,1067.53851607,47.12476566,1237.03449229,-198.78550771,1213.29010190,-194.96989810
S16_XY_0.2,000119.jpg,11.962800,10098,10098,10098,10098,0,0,0.01814182482,0.01911160963,-0.0004489185977,1441.32000000,1414.26000000,56.21494318,53.52113603,54.91761300,0.0159718264,0.7758680016,0.7791955011,0.7731676621,0.7781990338,677.50510520,1.00000000,19796,0,pointwise_triangle,mean_strain_rectangle,0.34925666,0.12804787,2499.39147518,1441.32000000,1058.07147518,2510.11072618,1414.26000000,1095.85072618,47.19440237,1238.62331782,-202.69668218,1215.36883792,-198.89116208
S16_XY_0.2,000120.jpg,12.063400,10098,10098,10098,10098,0,0,0.01856577619,0.019476235,-0.0004403115468,1446.32000000,1419.26000000,56.40995519,53.71035561,55.10976857,0.0166854368,0.7915670312,0.7965700921,0.7887894767,0.7954391761,677.50510520,1.00000000,19796,0,pointwise_triangle,mean_strain_rectangle,0.35212875,0.14217503,2549.96453743,1446.32000000,1103.64453743,2566.08146401,1419.26000000,1146.82146401,47.29385828,1241.19652261,-205.12347739,1217.97429108,-201.28570892
S16_XY_0.2,000121.jpg,12.163900,10098,10098,10098,10098,0,0,0.01885570172,0.01984941345,-0.00044418469,1451.32000000,1423.76000000,56.60496721,53.88065323,55.29316862,0.01727722389,0.806057931,0.8104501146,0.8031669749,0.8086568728,677.50510520,1.00000000,19796,0,pointwise_triangle,mean_strain_rectangle,0.35994460,0.22175560,2596.64571439,1451.32000000,1145.32571439,2610.79475291,1423.76000000,1187.03475291,47.37633567,1243.52112924,-207.79887076,1219.90714864,-203.85285136
S16_XY_0.2,000122.jpg,12.264400,10098,10098,10098,10098,0,0,0.01923922985,0.02028362527,-0.0004283061992,1455.32000000,1428.76000000,56.76097682,54.06987281,55.46441055,0.01802697961,0.8232745407,0.8267851225,0.8204126405,0.8254564431,677.50510520,1.00000000,19796,0,pointwise_triangle,mean_strain_rectangle,0.34883669,0.16096299,2652.10752928,1455.32000000,1196.78752928,2663.41656410,1428.76000000,1234.65656410,47.48082915,1245.84034320,-209.47965680,1223.10340595,-205.65659405
S16_XY_0.2,000123.jpg,12.364900,10098,10098,10098,10098,0,0,0.01956947128,0.02071356774,-0.0005162402456,1460.32000000,1432.76000000,56.95598883,54.22124847,55.63904768,0.01872257021,0.840115465,0.8422762479,0.8369347517,0.8405683096,677.50510520,1.00000000,19796,0,pointwise_triangle,mean_strain_rectangle,0.38004316,0.20318852,2706.35910610,1460.32000000,1246.03910610,2713.31988079,1432.76000000,1280.55988079,47.57777364,1248.74125794,-211.57874206,1225.17429380,-207.58570620
S16_XY_0.2,000124.jpg,12.465400,10098,10098,10098,10098,0,0,0.02000954575,0.02110778412,-0.0004219155278,1463.82000000,1437.26000000,57.09249724,54.39154609,55.79107753,0.01949395381,0.856955472,0.8604019185,0.8536198009,0.8586454123,677.50510520,1.00000000,19796,0,pointwise_triangle,mean_strain_rectangle,0.39076777,0.20456712,2760.60772821,1463.82000000,1296.78772821,2771.71015672,1437.26000000,1334.45015672,47.68528140,1251.14394091,-212.67605909,1228.44280070,-208.81719930
S16_XY_0.2,000125.jpg,12.565900,10098,10098,10098,10098,0,0,0.02042922173,0.0215168572,-0.0004871926124,1469.22625000,1441.72875000,57.30335398,54.56066109,55.98241903,0.02025074089,0.8736381032,0.877737711,0.870519879,0.8762666028,677.50510520,1.00000000,19796,0,pointwise_triangle,mean_strain_rectangle,0.35820253,0.16788363,2814.34937770,1469.22625000,1345.12312770,2827.55590848,1441.72875000,1385.82715848,47.79075484,1254.24075516,-214.98549484,1230.76684489,-210.96190511
S16_XY_0.2,000126.jpg,12.666500,10098,10098,10098,10098,0,0,0.02094990582,0.0220395,-0.0004181694395,1473.32000000,1444.76000000,57.46302007,54.67537546,56.12114717,0.02123853043,0.8949019451,0.899398439,0.8919383997,0.8983031508,677.50510520,1.00000000,19796,0,pointwise_triangle,mean_strain_rectangle,0.33225897,0.12192858,2882.84900009,1473.32000000,1409.52900009,2897.33406531,1444.76000000,1452.57406531,47.92842310,1258.24057220,-215.07942780,1233.84984192,-210.91015808
S16_XY_0.2,000127.jpg,12.767000,10098,10098,10098,10098,0,0,0.02123813151,0.02249759715,-0.000534879085,1476.32000000,1448.26000000,57.58002728,54.80782916,56.24518984,0.02193962503,0.9118293865,0.9139223329,0.9088304285,0.912447745,677.50510520,1.00000000,19796,0,pointwise_triangle,mean_strain_rectangle,0.32997993,0.16160794,2937.37928446,1476.32000000,1461.05928446,2944.12152985,1448.26000000,1495.86152985,48.02613468,1260.58678711,-215.73321289,1236.62716775,-211.63283225
S16_XY_0.2,000128.jpg,12.867500,10098,10098,10098,10098,0,0,0.02170390493,0.02291114557,-0.0005434642503,1478.82000000,1452.26000000,57.67753328,54.95920483,56.36754984,0.02277058603,0.9299510197,0.933307659,0.9263797721,0.9315379573,677.50510520,1.00000000,19796,0,pointwise_triangle,mean_strain_rectangle,0.38550578,0.18997634,2995.75655410,1478.82000000,1516.93655410,3006.56967642,1452.26000000,1554.30967642,48.14194575,1263.01874769,-215.80125231,1240.33459550,-211.92540450
S16_XY_0.2,000129.jpg,12.968000,10098,10098,10098,10098,0,0,0.02218088701,0.02342760151,-0.0005038050109,1481.32000000,1454.76000000,57.77503929,55.05381462,56.46362870,0.0237252701,0.9504724939,0.9539862269,0.9471247642,0.9521594037,677.50510520,1.00000000,19796,0,pointwise_triangle,mean_strain_rectangle,0.35346238,0.19186107,3061.86470348,1481.32000000,1580.54470348,3073.18388961,1454.76000000,1618.42388961,48.27500010,1266.49180712,-214.82819288,1243.78366682,-210.97633318
S16_XY_0.2,000130.jpg,13.068500,10098,10098,10098,10098,0,0,0.02263556734,0.02389897782,-0.0004512255892,1484.32000000,1456.76000000,57.89204650,55.12950245,56.56139468,0.02461232058,0.9701717072,0.9738008334,0.9662752915,0.9715753135,677.50510520,1.00000000,19796,0,pointwise_triangle,mean_strain_rectangle,0.40324075,0.22906304,3125.32401049,1484.32000000,1641.00401049,3137.01492585,1456.76000000,1680.25492585,48.39862836,1270.10750792,-214.21249208,1246.52488226,-210.23511774
S16_XY_0.2,000131.jpg,13.169000,10098,10098,10098,10098,0,0,0.02320954793,0.02442876936,-0.0004960926916,1486.32000000,1459.76000000,57.97005130,55.24303419,56.65578654,0.02567977796,0.992215884,0.9975204437,0.9885033826,0.9953330679,677.50510520,1.00000000,19796,0,pointwise_triangle,mean_strain_rectangle,0.37556790,0.21976321,3196.33741405,1486.32000000,1710.01741405,3213.42559323,1459.76000000,1753.66559323,48.54739993,1273.60285462,-212.71714538,1250.84403296,-208.91596704
S16_XY_0.2,000132.jpg,13.269500,10098,10098,10098,10098,0,0,0.0237035818,0.02504218004,-0.0005463103585,1488.32000000,1462.26000000,58.04805611,55.33764398,56.74142223,0.02675496659,1.016075878,1.019679339,1.012331796,1.017596776,677.50510520,1.00000000,19796,0,pointwise_triangle,mean_strain_rectangle,0.36984731,0.20465502,3273.20031552,1488.32000000,1784.88031552,3284.80855184,1462.26000000,1822.54855184,48.69724901,1277.32240048,-210.99759952,1254.95689994,-207.30310006
S16_XY_0.2,000133.jpg,13.370100,10098,10098,10098,10098,0,0,0.02406453268,0.02549949941,-0.000553956427,1490.82000000,1463.76000000,58.14556212,55.39440986,56.81996073,0.02754350218,1.034286821,1.036507582,1.030014278,1.033968578,677.50510520,1.00000000,19796,0,pointwise_triangle,mean_strain_rectangle,0.41480422,0.24555902,3331.86528854,1490.82000000,1841.04528854,3339.01927642,1463.76000000,1875.25927642,48.80714725,1280.58292045,-210.23707955,1257.33895147,-206.42104853
S16_XY_0.2,000134.jpg,13.470600,10098,10098,10098,10098,0,0,0.02474708705,0.0260591942,-0.0005355970489,1492.82000000,1464.76000000,58.22356692,55.43225377,56.87930174,0.02876216953,1.058397879,1.063346305,1.054349269,1.061409596,677.50510520,1.00000000,19796,0,pointwise_triangle,mean_strain_rectangle,0.38399136,0.18246577,3409.53697179,1492.82000000,1916.71697179,3425.47789544,1464.76000000,1960.71789544,48.97699296,1285.42074879,-207.39925121,1261.25915783,-203.50084217
S16_XY_0.2,000135.jpg,13.571100,10098,10098,10098,10098,0,0,0.02521596752,0.02656219717,-0.0005694576154,1493.82000000,1466.76000000,58.26256932,55.50794160,56.93525507,0.02971250706,1.078799323,1.084161305,1.07460225,1.08162681,677.50510520,1.00000000,19796,0,pointwise_triangle,mean_strain_rectangle,0.39056990,0.23432244,3475.25845459,1493.82000000,1981.43845459,3492.53161257,1466.76000000,2025.77161257,49.10944154,1288.49279536,-205.32720464,1265.15222217,-201.60777783
S16_XY_0.2,000136.jpg,13.671600,10098,10098,10098,10098,0,0,0.02575381452,0.02724237819,-0.0005718372945,1495.32000000,1468.76000000,58.32107293,55.58362943,57.00167105,0.03090466766,1.105099845,1.108369625,1.100912944,1.106007601,677.50510520,1.00000000,19796,0,pointwise_triangle,mean_strain_rectangle,0.38031173,0.21356304,3559.98330269,1495.32000000,2064.66330269,3570.51661594,1468.76000000,2101.75661594,49.27559300,1292.64245011,-202.67754989,1269.68242586,-199.07757414
S16_XY_0.2,000137.jpg,13.772100,10098,10098,10098,10098,0,0,0.0262904289,0.02778846712,-0.0005717332145,1496.32000000,1470.76000000,58.36007533,55.65931726,57.05765542,0.03196495177,1.127672626,1.131668103,1.123209209,1.128804327,677.50510520,1.00000000,19796,0,pointwise_triangle,mean_strain_rectangle,0.39738068,0.25369996,3632.69955891,1496.32000000,2136.37955891,3645.57064259,1470.76000000,2174.81064259,49.42336484,1296.11300574,-200.20699426,1273.97292312,-196.78707688
S16_XY_0.2,000138.jpg,13.872600,10098,10098,10098,10098,0,0,0.02681358457,0.02835231749,-0.0005924272133,1497.82000000,1470.76000000,58.41857893,55.65931726,57.08898093,0.03304090717,1.149981551,1.153807041,1.14588481,1.15139202,677.50510520,1.00000000,19796,0,pointwise_triangle,mean_strain_rectangle,0.35751771,0.20974794,3704.56582661,1497.82000000,2206.74582661,3716.88931256,1470.76000000,2246.12931256,49.57332078,1300.63473052,-197.18526948,1277.13713013,-193.62286987
S16_XY_0.2,000139.jpg,13.973200,10098,10098,10098,10098,0,0,0.02742647465,0.02890802822,-0.0006048131313,1498.58562500,1471.76000000,58.44844015,55.69716118,57.12251507,0.03419622468,1.174063028,1.179336739,1.169321524,1.17664504,677.50510520,1.00000000,19796,0,pointwise_triangle,mean_strain_rectangle,0.40549193,0.22876049,3782.14221710,1498.58562500,2283.55659210,3799.13101832,1471.76000000,2327.37101832,49.73433742,1304.75983145,-193.82579355,1281.40381003,-190.35618997
S16_XY_0.2,000140.jpg,14.073700,10098,10098,10098,10098,0,0,0.02794678946,0.02949339998,-0.0006189983165,1497.82000000,1472.76000000,58.41857893,55.73500510,57.12408742,0.03530076712,1.197288055,1.2021511,1.192607431,1.199393536,677.50510520,1.00000000,19796,0,pointwise_triangle,mean_strain_rectangle,0.39246985,0.22991313,3856.95962830,1497.82000000,2359.13962830,3872.62550363,1472.76000000,2399.86550363,49.88827754,1308.09371755,-189.72628245,1286.20802464,-186.55197536
S16_XY_0.2,000141.jpg,14.174200,10098,10098,10098,10098,0,0,0.02855522509,0.03004740186,-0.0006230270351,1499.32000000,1474.26000000,58.47708254,55.79177097,57.18173567,0.03644049351,1.220840223,1.227386337,1.215943324,1.224489885,677.50510520,1.00000000,19796,0,pointwise_triangle,mean_strain_rectangle,0.40272421,0.23654355,3932.83089195,1499.32000000,2433.51089195,3953.91863191,1474.26000000,2479.65863191,50.04712125,1312.24855207,-187.07144793,1290.31530985,-183.94469015
S16_XY_0.2,000142.jpg,14.274700,10098,10098,10098,10098,0,0,0.02916037077,0.03079383056,-0.0005914586057,1499.82000000,1474.76000000,58.49658374,55.81069293,57.20095176,0.0377841829,1.249479012,1.254539481,1.244983462,1.251703873,677.50510520,1.00000000,19796,0,pointwise_triangle,mean_strain_rectangle,0.36109312,0.22653989,4025.08826697,1499.82000000,2525.26826697,4041.39013144,1474.76000000,2566.63013144,50.23439129,1317.15543945,-182.66456055,1295.14752162,-179.61247838
S16_XY_0.2,000143.jpg,14.375200,10098,10098,10098,10098,0,0,0.02973132967,0.03134261002,-0.0005857127154,1500.32000000,1474.76000000,58.51608494,55.81069293,57.21138343,0.03889969141,1.272299016,1.278331425,1.26774425,1.275587658,677.50510520,1.00000000,19796,0,pointwise_triangle,mean_strain_rectangle,0.35928111,0.21509832,4098.60093224,1500.32000000,2598.28093224,4118.03381578,1474.76000000,2643.27381578,50.38985975,1321.43132807,-178.88867193,1298.91894089,-175.84105911
S16_XY_0.2,000144.jpg,14.475700,10098,10098,10098,10098,0,0,0.03030112408,0.0319243878,-0.0006314908893,1500.82000000,1475.76000000,58.53558614,55.84853684,57.23938394,0.04004094961,1.296643978,1.303023421,1.291476515,1.299816128,677.50510520,1.00000000,19796,0,pointwise_triangle,mean_strain_rectangle,0.40012052,0.24674979,4177.02611407,1500.82000000,2676.20611407,4197.57693859,1475.76000000,2721.81693859,50.54891695,1325.39556373,-175.42443627,1303.26472004,-172.49527996
S16_XY_0.2,000145.jpg,14.576200,10098,10098,10098,10098,0,0,0.03078415865,0.03246654496,-0.0005717647059,1501.82000000,1477.26000000,58.57458855,55.90530272,57.28660569,0.04104648381,1.318408722,1.324151529,1.313056019,1.320920029,677.50510520,1.00000000,19796,0,pointwise_triangle,mean_strain_rectangle,0.40765233,0.24464009,4247.13935183,1501.82000000,2745.31935183,4265.63930435,1477.26000000,2788.37930435,50.68905829,1328.85934867,-172.96065133,1307.12785915,-170.13214085
S16_XY_0.2,000146.jpg,14.676800,10098,10098,10098,10098,0,0,0.03146935324,0.03308703159,-0.0006166972668,1502.32000000,1477.76000000,58.59408975,55.92422467,57.30582186,0.04234509054,1.344550918,1.352277244,1.339234273,1.349143196,677.50510520,1.00000000,19796,0,pointwise_triangle,mean_strain_rectangle,0.39699142,0.23229914,4331.35416843,1502.32000000,2829.03416843,4356.24385579,1477.76000000,2878.48385579,50.87004516,1333.60073650,-168.71926350,1311.79896718,-165.96103282
S16_XY_0.2,000147.jpg,14.777300,10098,10098,10098,10098,0,0,0.03197671272,0.03371072628,-0.0006299074074,1502.82000000,1477.76000000,58.61359095,55.92422467,57.31624831,0.04347287582,1.369059519,1.375380743,1.363518599,1.371935225,677.50510520,1.00000000,19796,0,pointwise_triangle,mean_strain_rectangle,0.40636928,0.25114294,4410.30650152,1502.82000000,2907.48650152,4430.66977533,1477.76000000,2952.90977533,51.02722463,1337.92311926,-164.89688074,1315.61282703,-162.14717297
S16_XY_0.2,000148.jpg,14.877800,10098,10098,10098,10098,0,0,0.03254219756,0.03430149,-0.0006891388394,1502.32000000,1478.76000000,58.59408975,55.96206859,57.32341585,0.04462676866,1.39339113,1.399800517,1.387470743,1.396134796,677.50510520,1.00000000,19796,0,pointwise_triangle,mean_strain_rectangle,0.42670357,0.26256208,4488.68867396,1502.32000000,2986.36867396,4509.33595742,1478.76000000,3030.57595742,51.18804272,1341.52543420,-160.79456580,1320.48708070,-158.27291930
S16_XY_0.2,000149.jpg,14.978300,10098,10098,10098,10098,0,0,0.03322732967,0.03493749089,-0.0006545888295,1503.32000000,1479.76000000,58.63309215,55.99991250,57.36184852,0.04593185377,1.420163713,1.428423104,1.414111165,1.424534931,677.50510520,1.00000000,19796,0,pointwise_triangle,mean_strain_rectangle,0.42801072,0.27294339,4574.93422830,1503.32000000,3071.61422830,4601.54114194,1479.76000000,3121.78114194,51.36993248,1346.28588321,-157.03411679,1325.18691865,-154.57308135
S16_XY_0.2,000150.jpg,15.078800,10098,10098,10098,10098,0,0,0.03382578847,0.03557613656,-0.0006813297683,1503.82000000,1480.26000000,58.65259335,56.01883446,57.38106485,0.04716198503,1.445703291,1.45383488,1.439860784,1.450300504,677.50510520,1.00000000,19796,0,pointwise_triangle,mean_strain_rectangle,0.40576889,0.24369959,4657.20776432,1503.82000000,3153.38776432,4683.40297292,1480.26000000,3203.14297292,51.54137592,1350.77576778,-153.04423222,1329.61347635,-150.64652365
S16_XY_0.2,000151.jpg,15.179300,10098,10098,10098,10098,0,0,0.03441950871,0.03620446366,-0.0006394951476,1504.32000000,1480.76000000,58.67209455,56.03775642,57.40028119,0.04837576901,1.470891865,1.479487558,1.465249532,1.475801394,677.50510520,1.00000000,19796,0,pointwise_triangle,mean_strain_rectangle,0.38507658,0.24977366,4738.35056959,1504.32000000,3234.03056959,4766.04084921,1480.76000000,3285.28084921,51.71054103,1355.20592369,-149.11407631,1333.98128294,-146.77871706
S16_XY_0.2,000152.jpg,15.279900,10098,10098,10098,10098,0,0,0.03494446356,0.03674278075,-0.0006254258269,1504.82000000,1481.76000000,58.69159575,56.07560034,57.42830224,0.04942761908,1.493557986,1.502200017,1.487183477,1.498149995,677.50510520,1.00000000,19796,0,pointwise_triangle,mean_strain_rectangle,0.42862966,0.27033486,4811.36751426,1504.82000000,3306.54751426,4839.20706591,1481.76000000,3357.44706591,51.85713742,1358.83622672,-145.98377328,1338.01329548,-143.74670452
S16_XY_0.2,000153.jpg,15.380400,10098,10098,10098,10098,0,0,0.03551820578,0.03735904169,-0.0006347836205,1505.32000000,1481.76000000,58.71109696,56.07560034,57.43871387,0.05061399105,1.518494248,1.526968622,1.511988715,1.522897465,677.50510520,1.00000000,19796,0,pointwise_triangle,mean_strain_rectangle,0.43026334,0.26732966,4891.69751857,1505.32000000,3386.37751857,4918.99698000,1481.76000000,3437.23698000,52.02248212,1363.37458690,-141.94541310,1342.03619688,-139.72380312
S16_XY_0.2,000154.jpg,15.480900,10098,10098,10098,10098,0,0,0.03626780036,0.03799295583,-0.000696107447,1506.76531300,1483.65062500,58.76746764,56.14714899,57.50210284,0.05197308244,1.545622129,1.55710588,1.539288093,1.55325565,677.50510520,1.00000000,19796,0,pointwise_triangle,mean_strain_rectangle,0.41149122,0.24788125,4979.08763372,1506.76531300,3472.32232072,5016.08154189,1483.65062500,3532.43091689,52.21189874,1368.14262542,-138.62268758,1347.15449300,-136.49613200
S16_XY_0.2,000155.jpg,15.581400,10098,10098,10098,10098,0,0,0.03683535116,0.03861209972,-0.0006822924341,1507.82000000,1483.26000000,58.80860296,56.13236621,57.51719987,0.053154369,1.570445034,1.581362442,1.564110074,1.577845987,677.50510520,1.00000000,19796,0,pointwise_triangle,mean_strain_rectangle,0.40502013,0.22286426,5059.05247151,1507.82000000,3551.23247151,5094.22195272,1483.26000000,3610.96195272,52.37653469,1373.05687195,-134.76312805,1350.69194989,-132.56805011
S16_XY_0.2,000156.jpg,15.681900,10098,10098,10098,10098,0,0,0.03737770192,0.03924579719,-0.000682734799,1507.82000000,1484.76000000,58.80860296,56.18913208,57.54360075,0.05431974991,1.59541172,1.605956959,1.589084319,1.601829277,677.50510520,1.00000000,19796,0,pointwise_triangle,mean_strain_rectangle,0.39817906,0.25768548,5139.48048297,1507.82000000,3631.66048297,5173.45105513,1484.76000000,3688.69105513,52.53895387,1376.68280039,-131.13719961,1355.62836062,-129.13163938
S16_XY_0.2,000157.jpg,15.782400,10098,10098,10098,10098,0,0,0.03800555169,0.03974658318,-0.0006847469796,1508.32000000,1484.76000000,58.82810416,56.18913208,57.55401193,0.05544392878,1.617935398,1.631243602,1.611049725,1.626908966,677.50510520,1.00000000,19796,0,pointwise_triangle,mean_strain_rectangle,0.42740290,0.26643383,5212.03855858,1508.32000000,3703.71855858,5254.90978296,1484.76000000,3770.14978296,52.69563072,1380.99623411,-127.32376589,1359.42503485,-125.33496515
S16_XY_0.2,000158.jpg,15.883000,10098,10098,10098,10098,0,0,0.03851423252,0.04043108942,-0.0006236761735,1508.82000000,1486.26000000,58.84760537,56.24589796,57.59084378,0.05662203911,1.643304485,1.654674186,1.637163146,1.650442819,677.50510520,1.00000000,19796,0,pointwise_triangle,mean_strain_rectangle,0.37512079,0.25637770,5293.76287282,1508.82000000,3784.94287282,5330.38937785,1486.26000000,3844.12937785,52.85982400,1384.87221938,-123.94778062,1364.16549673,-122.09450327
S16_XY_0.2,000159.jpg,15.983500,10098,10098,10098,10098,0,0,0.03905679788,0.04101585512,-0.0006598869083,1509.82000000,1486.76000000,58.88660777,56.26481991,57.62046644,0.05773870296,1.667384475,1.678539104,1.660679913,1.673868494,677.50510520,1.00000000,19796,0,pointwise_triangle,mean_strain_rectangle,0.40372391,0.27903089,5371.33447075,1509.82000000,3861.51447075,5407.26814108,1486.76000000,3920.50814108,53.01545348,1389.15557125,-120.66442875,1367.93852056,-118.82147944
S16_XY_0.2,000160.jpg,16.084000,10098,10098,10098,10098,0,0,0.03959109131,0.04160605922,-0.000671701228,1510.32000000,1487.76000000,58.90610897,56.30266383,57.64849328,0.05885243403,1.691085695,1.701742837,1.684266387,1.697102529,677.50510520,1.00000000,19796,0,pointwise_triangle,mean_strain_rectangle,0.40488296,0.27342534,5447.68589553,1510.32000000,3937.36589553,5482.01695569,1487.76000000,3994.25695569,53.17067422,1393.00661857,-117.31338143,1372.19895575,-115.56104425
S16_XY_0.2,000161.jpg,16.184500,10098,10098,10098,10098,0,0,0.04019996494,0.04222379382,-0.0006979982175,1511.07000000,1488.76000000,58.93536077,56.34050775,57.68172512,0.06006633778,1.716512525,1.727565243,1.709508646,1.722947223,677.50510520,1.00000000,19796,0,pointwise_triangle,mean_strain_rectangle,0.40970125,0.26803026,5529.59622303,1511.07000000,4018.52622303,5565.20159581,1488.76000000,4076.44159581,53.33985603,1397.32742202,-113.74257798,1376.69675978,-112.06324022
S16_XY_0.2,000162.jpg,16.285000,10098,10098,10098,10098,0,0,0.04081026312,0.04279584145,-0.0006894884135,1513.32000000,1489.76000000,59.02311618,56.37835166,57.74617545,0.06122375319,1.740463597,1.753114256,1.733403773,1.74830892,677.50510520,1.00000000,19796,0,pointwise_triangle,mean_strain_rectangle,0.40728098,0.27485618,5606.75252489,1513.32000000,4093.43252489,5647.50552430,1489.76000000,4157.74552430,53.50116506,1402.07351349,-111.24648651,1380.24544541,-109.51455459
S16_XY_0.2,000163.jpg,16.385500,10098,10098,10098,10098,0,0,0.04143546574,0.04336630501,-0.0007055683304,1514.32000000,1490.76000000,59.06211858,56.41619558,57.78460817,0.06240436936,1.764352862,1.778464291,1.757418392,1.774110639,677.50510520,1.00000000,19796,0,pointwise_triangle,mean_strain_rectangle,0.39458279,0.24539913,5683.70972120,1514.32000000,4169.38972120,5729.16846432,1490.76000000,4238.40846432,53.66570758,1406.37891076,-107.94108924,1384.49827315,-106.26172685
S16_XY_0.2,000164.jpg,16.486000,10098,10098,10098,10098,0,0,0.04195598812,0.0439352138,-0.0006687776787,1514.82000000,1491.26000000,59.08161978,56.43511753,57.80382453,0.06348590371,1.787780457,1.801730758,1.780215449,1.79667569,677.50510520,1.00000000,19796,0,pointwise_triangle,mean_strain_rectangle,0.42494905,0.28135675,5759.17968653,1514.82000000,4244.35968653,5804.11937017,1491.26000000,4312.85937017,53.81644106,1410.32573370,-104.49426630,1388.39093334,-102.86906666
S16_XY_0.2,000165.jpg,16.586600,10098,10098,10098,10098,0,0,0.04247843216,0.04444828699,-0.0006377320261,1515.32000000,1492.76000000,59.10112098,56.49188341,57.84065833,0.06450612933,1.808832341,1.823685115,1.801368151,1.81865601,677.50510520,1.00000000,19796,0,pointwise_triangle,mean_strain_rectangle,0.41436230,0.27652870,5826.99650411,1515.32000000,4311.67650411,5874.84342855,1492.76000000,4382.08342855,53.95862994,1413.61791996,-101.70208004,1392.57205488,-100.18794512
S16_XY_0.2,000166.jpg,16.687100,10098,10098,10098,10098,0,0,0.04299489434,0.04511734532,-0.0006735547633,1516.32000000,1494.26000000,59.14012339,56.54864928,57.88790749,0.06567419909,1.834597743,1.847448332,1.827107742,1.842251002,677.50510520,1.00000000,19796,0,pointwise_triangle,mean_strain_rectangle,0.40993759,0.28211849,5909.99751335,1516.32000000,4393.67751335,5951.39457093,1494.26000000,4457.13457093,54.12142387,1417.66045781,-98.65954219,1397.03579434,-97.22420566
S16_XY_0.2,000167.jpg,16.787600,10098,10098,10098,10098,0,0,0.04365843642,0.04560362705,-0.0007077966924,1517.82000000,1494.76000000,59.19862699,56.56757124,57.92792939,0.06680846,1.856809372,1.873468732,1.849039743,1.868260926,677.50510520,1.00000000,19796,0,pointwise_triangle,mean_strain_rectangle,0.42019805,0.27875155,5981.55034927,1517.82000000,4463.73034927,6035.21703178,1494.76000000,4540.45703178,54.27950585,1422.22448538,-95.59551462,1400.61685296,-94.14314704
S16_XY_0.2,000168.jpg,16.888100,10098,10098,10098,10098,0,0,0.04418918152,0.04626730887,-0.0007442007328,1518.32000000,1494.81468700,59.21812819,56.56964081,57.93930209,0.06799964747,1.882395506,1.897485549,1.874778726,1.892233099,677.50510520,1.00000000,19796,0,pointwise_triangle,mean_strain_rectangle,0.40627623,0.27757941,6063.97386002,1518.32000000,4545.65386002,6112.58512337,1494.81468700,4617.77043637,54.44552169,1426.76424319,-91.55575681,1404.67631699,-90.13837001
