Repository: P20230101/ultimate-brain-wiki

# PA12 自建 VFM 输出

本目录是 PA12 VFM 的自建主路径。它使用已经完成时间同步的 DIC 全场—Press 合并数据，不修改原始 JPG、DAT、XLS；MatchID 文件仅保留为历史格式、方向和载荷审计证据。

## 当前方法

1. 双轴十字试样和单轴长条试样均可进入自建 VFM 计算；单轴 Job Polygon 已接入，但实际厚度、有效宽度、标距、积分域和外功未独立确认，因此单轴结果强制保持复核状态。
2. 旋转后的 DIC 坐标中，机器 X 方向使用 `Eyy` 和竖直边界长度，机器 Y 方向使用 `Exx` 和水平边界长度。
3. `X=(X1_Press+X2_Press)/2`，`Y=(Y1_Press+Y2_Press)/2`；中心厚度使用 1 mm，外围 3 mm 仅作记录。
4. 虚功积分前将旋转后 DIC 应变映射到机器轴：机器 X 使用 `Eyy`，机器 Y 使用 `Exx`。阶段 1 当前固定工作假设 `ν=0.375`，在参考场点坐标集合审计后，用 ROI 内当前帧相邻完整网格单元拆分成两个三角形的逐点积分和加载初期内外虚功计算条件 `E`。真实 Job Polygon 使用 Polygon 内三角形；缺失单元不补足，矩形均值法只保留作回归基线。
5. 阶段 2 固定阶段 1 的条件 `E、ν`，用平面应力等效应力和 DIC 应变计算约化候选 `Y、H`，并导出 Linear、Ludwik、Swift、通用 Voce I/II 对比。此结果不是 MatchID 内部 J2 求解的复刻。

File: Agents/PA12实验数据处理/VFM自建/敏感性分析/S16_XY_0.2/S16_XY_0.2_内外虚功.csv (part 3 of 3)
实验编号,照片,时间/s,点数,参考帧点数,当前帧点数,匹配点数,参考帧缺失点数,当前帧新增点数,平均exx,平均eyy,平均exy,X向力/N,Y向力/N,边界σx/MPa,边界σy/MPa,等效应力/MPa,等效塑性应变,X虚场系数/N每MPa,Y虚场系数/N每MPa,基线X虚场系数/N每MPa,基线Y虚场系数/N每MPa,积分面积/mm2,面积比,有效三角形数,排除点数,积分方法,基线方法,逐点/基线系数差异X/%,逐点/基线系数差异Y/%,阶段1内部虚功X/N,阶段1外部虚功X/N,阶段1残差X/N,阶段1内部虚功Y/N,阶段1外部虚功Y/N,阶段1残差Y/N,阶段2模型等效应力/MPa,阶段2内部虚功X/N,阶段2残差X/N,阶段2内部虚功Y/N,阶段2残差Y/N
S16_XY_0.2,000169.jpg,16.988600,10098,10098,10098,10098,0,0,0.04474879085,0.0467425407,-0.0006869852446,1518.82000000,1497.76000000,59.23762939,56.68110299,58.00163790,0.06900797552,1.903312009,1.920391345,1.895218241,1.914919854,677.50510520,1.00000000,19796,0,pointwise_triangle,mean_strain_rectangle,0.42706259,0.28572948,6131.35455959,1518.82000000,4612.53455959,6186.37415974,1497.76000000,4688.61415974,54.58605241,1429.38011956,-89.43988044,1409.56029541,-88.19970459
S16_XY_0.2,000170.jpg,17.089100,10098,10098,10098,10098,0,0,0.04531661339,0.04741082313,-0.0006739058229,1520.32000000,1498.76000000,59.29613300,56.71894690,58.05046173,0.07022551811,1.929375887,1.945381821,1.921509309,1.940085144,677.50510520,1.00000000,19796,0,pointwise_triangle,mean_strain_rectangle,0.40939575,0.27301260,6215.31708240,1520.32000000,4694.99708240,6266.87881146,1498.76000000,4768.11881146,54.75574136,1434.03249913,-86.28750087,1413.69616160,-85.06383840
S16_XY_0.2,000171.jpg,17.189700,10098,10098,10098,10098,0,0,0.04593348208,0.04797386532,-0.0007839586057,1521.82000000,1499.76000000,59.35463660,56.75679082,58.09928998,0.07138784457,1.953218189,1.970515809,1.94520927,1.965545035,677.50510520,1.00000000,19796,0,pointwise_triangle,mean_strain_rectangle,0.41172531,0.25289545,6292.12299170,1521.82000000,4770.30299170,6347.84577476,1499.76000000,4848.08577476,54.91773485,1438.48414105,-83.33585895,1417.63216108,-82.12783892
S16_XY_0.2,000172.jpg,17.290200,10098,10098,10098,10098,0,0,0.04637022133,0.04849597455,-0.000714600515,1523.82000000,1500.76000000,59.43264141,56.79463473,58.15852680,0.0723234618,1.973931116,1.990272574,1.965672687,1.984994269,677.50510520,1.00000000,19796,0,pointwise_triangle,mean_strain_rectangle,0.42013248,0.26591033,6358.84788991,1523.82000000,4835.02788991,6411.49047845,1500.76000000,4910.73047845,55.04813185,1442.32409075,-81.49590925,1420.49737005,-80.26262995
S16_XY_0.2,000173.jpg,17.390700,10098,10098,10098,10098,0,0,0.04699405783,0.04916019618,-0.0007196061596,1524.32000000,1501.76000000,59.45214261,56.83247865,58.18655570,0.07360056113,2.000324397,2.016716808,1.992469293,2.01183507,677.50510520,1.00000000,19796,0,pointwise_triangle,mean_strain_rectangle,0.39423969,0.24265099,6443.87155504,1524.32000000,4919.55155504,6496.67828437,1501.76000000,4994.91828437,55.22612123,1446.76515220,-77.55484780,1425.35296721,-76.40703279
S16_XY_0.2,000174.jpg,17.491200,10098,10098,10098,10098,0,0,0.04756911428,0.04959436225,-0.000749271836,1526.32000000,1503.76000000,59.53014741,56.90816648,58.26342183,0.07457964078,2.020096603,2.039874817,2.011856435,2.034523285,677.50510520,1.00000000,19796,0,pointwise_triangle,mean_strain_rectangle,0.40958030,0.26303619,6507.56600107,1526.32000000,4981.24600107,6571.27980291,1503.76000000,5067.51980291,55.36257560,1450.32687288,-75.99312712,1428.89010061,-74.86989939
S16_XY_0.2,000175.jpg,17.591700,10098,10098,10098,10098,0,0,0.04818517499,0.05028209438,-0.0007622696574,1527.82000000,1505.76000000,59.58865102,56.98385431,58.32988920,0.07585778407,2.046893342,2.066217452,2.03926748,2.061396084,677.50510520,1.00000000,19796,0,pointwise_triangle,mean_strain_rectangle,0.37395105,0.23388849,6593.88937136,1527.82000000,5066.06937136,6656.14031510,1505.76000000,5150.38031510,55.54071048,1454.76374882,-73.05625118,1433.75859880,-72.00140120
S16_XY_0.2,000176.jpg,17.692200,10098,10098,10098,10098,0,0,0.04856005892,0.05074566795,-0.0006538923549,1527.82000000,1506.26000000,59.58865102,57.00277627,58.33871176,0.07669159216,2.06578456,2.083892801,2.057292441,2.078268419,677.50510520,1.00000000,19796,0,pointwise_triangle,mean_strain_rectangle,0.41278134,0.27062828,6654.74579282,1527.82000000,5126.92579282,6713.07991995,1506.26000000,5206.81991995,55.65691834,1457.58708769,-70.23291231,1437.01818716,-69.24181284
S16_XY_0.2,000177.jpg,17.792800,10098,10098,10098,10098,0,0,0.04913932482,0.05140482066,-0.0007499870271,1529.32000000,1507.76000000,59.64715462,57.05954214,58.39636180,0.07790908326,2.091659362,2.109108061,2.083439154,2.103680301,677.50510520,1.00000000,19796,0,pointwise_triangle,mean_strain_rectangle,0.39454996,0.25801258,6738.09922283,1529.32000000,5208.77922283,6794.30869309,1507.76000000,5286.54869309,55.82660012,1462.02149362,-67.29850638,1441.41025241,-66.34974759
S16_XY_0.2,000178.jpg,17.893300,10098,10098,10098,10098,0,0,0.04967707893,0.05195180125,-0.0007953835413,1530.82000000,1509.76000000,59.70565823,57.13522997,58.46283961,0.07896835372,2.11416362,2.132355925,2.105774774,2.126522353,677.50510520,1.00000000,19796,0,pointwise_triangle,mean_strain_rectangle,0.39837340,0.27432451,6810.59473852,1530.82000000,5279.77473852,6869.19967039,1509.76000000,5359.43967039,55.97423068,1465.65702918,-65.16297082,1445.49349785,-64.26650215
S16_XY_0.2,000179.jpg,17.993800,10098,10098,10098,10098,0,0,0.0502043677,0.0525131433,-0.0007795315904,1532.82000000,1510.76000000,59.78366303,57.17307389,58.52205533,0.08003427368,2.137068577,2.155164641,2.12842178,2.14920821,677.50510520,1.00000000,19796,0,pointwise_triangle,mean_strain_rectangle,0.40625391,0.27714538,6884.38106956,1532.82000000,5351.56106956,6942.67597022,1510.76000000,5431.91597022,56.12278799,1469.97796649,-62.84203351,1448.82237488,-61.93762512
S16_XY_0.2,000180.jpg,18.094300,10098,10098,10098,10098,0,0,0.05072491444,0.05294912636,-0.0008134385027,1534.32000000,1511.76000000,59.84216664,57.21091780,58.57088651,0.08097202112,2.156222728,2.176278288,2.147253272,2.170241294,677.50510520,1.00000000,19796,0,pointwise_triangle,mean_strain_rectangle,0.41771765,0.27817156,6946.08450481,1534.32000000,5411.76450481,7010.69175373,1511.76000000,5498.93175373,56.25348188,1473.61338470,-60.70661530,1451.94598940,-59.81401060
S16_XY_0.2,000181.jpg,18.194800,10098,10098,10098,10098,0,0,0.05136641305,0.05352067756,-0.0007861691424,1535.32000000,1513.76000000,59.88116904,57.28660563,58.62696201,0.08216211379,2.179956114,2.202120592,2.171482662,2.196556628,677.50510520,1.00000000,19796,0,pointwise_triangle,mean_strain_rectangle,0.39021507,0.25330394,7022.53955100,1535.32000000,5487.21955100,7093.94049589,1513.76000000,5580.18049589,56.41934514,1477.50703781,-57.81296219,1456.75888645,-57.00111355
S16_XY_0.2,000182.jpg,18.295300,10098,10098,10098,10098,0,0,0.05194360309,0.05414915785,-0.0008073352149,1536.82000000,1515.26000000,59.93967264,57.34337151,58.68461209,0.08334580396,2.205848842,2.227811046,2.196691038,2.22155101,677.50510520,1.00000000,19796,0,pointwise_triangle,mean_strain_rectangle,0.41689082,0.28178678,7105.95072713,1536.82000000,5569.13072713,7176.70006521,1515.26000000,5661.44006521,56.58431608,1481.81789990,-55.00210010,1461.02952265,-54.23047735
S16_XY_0.2,000183.jpg,18.395800,10098,10098,10098,10098,0,0,0.05236249,0.0548106938,-0.000816308774,1538.82000000,1516.76000000,60.01767745,57.40013738,58.75265481,0.08440121935,2.229720128,2.247933024,2.221114516,2.24205899,677.50510520,1.00000000,19796,0,pointwise_triangle,mean_strain_rectangle,0.38744568,0.26199287,7182.85000597,1538.82000000,5644.03000597,7241.52127166,1516.76000000,5724.76127166,56.73140936,1485.88055544,-52.93944456,1464.57947730,-52.18052270
S16_XY_0.2,000184.jpg,18.496400,10098,10098,10098,10098,0,0,0.05307162864,0.05531370796,-0.00083094286,1540.82000000,1517.76000000,60.09568225,57.43798130,58.81188696,0.08558990161,2.252304708,2.274924364,2.244055869,2.269663866,677.50510520,1.00000000,19796,0,pointwise_triangle,mean_strain_rectangle,0.36758619,0.23177435,7255.60427168,1540.82000000,5714.78427168,7328.47153243,1517.76000000,5810.71153243,56.89707605,1490.65362902,-50.16637098,1468.34442179,-49.41557821
S16_XY_0.2,000185.jpg,18.596900,10098,10098,10098,10098,0,0,0.05344797792,0.05587028471,-0.0008218335314,1542.32000000,1519.76000000,60.15418586,57.51366913,58.87835146,0.08649746354,2.27362093,2.293250048,2.264871973,2.287653642,677.50510520,1.00000000,19796,0,pointwise_triangle,mean_strain_rectangle,0.38628925,0.24463522,7324.27263100,1542.32000000,5781.95263100,7387.50613347,1519.76000000,5867.74613347,57.02356299,1493.73376621,-48.58623379,1471.88445234,-47.87554766
S16_XY_0.2,000186.jpg,18.697400,10098,10098,10098,10098,0,0,0.053896071,0.05639939642,-0.0007551601307,1543.32000000,1520.76000000,60.19318826,57.55151304,58.91678460,0.08745927461,2.29462123,2.313620857,2.285671336,2.307532729,677.50510520,1.00000000,19796,0,pointwise_triangle,mean_strain_rectangle,0.39156521,0.26383712,7391.92327735,1543.32000000,5848.60327735,7453.12892823,1520.76000000,5932.36892823,57.15761064,1497.23859255,-46.08140745,1475.35220305,-45.40779695
S16_XY_0.2,000187.jpg,18.797900,10098,10098,10098,10098,0,0,0.05457870469,0.05703825332,-0.0008210292137,1545.32000000,1523.76000000,60.27119307,57.66504479,59.01129601,0.08874412289,2.321475201,2.341630423,2.312369016,2.335888973,677.50510520,1.00000000,19796,0,pointwise_triangle,mean_strain_rectangle,0.39380328,0.24579290,7478.43101444,1545.32000000,5933.11101444,7543.35931369,1523.76000000,6019.59931369,57.33667999,1501.46708025,-43.85291975,1480.51890754,-43.24109246
S16_XY_0.2,000188.jpg,18.898400,10098,10098,10098,10098,0,0,0.05518946712,0.05765201901,-0.0007821176471,1545.82000000,1523.76000000,60.29069427,57.66504479,59.02168771,0.08996426377,2.345964861,2.367112537,2.337513995,2.361745981,677.50510520,1.00000000,19796,0,pointwise_triangle,mean_strain_rectangle,0.36153225,0.22722834,7557.32233233,1545.82000000,6011.50233233,7625.44773480,1523.76000000,6101.68773480,57.50673107,1506.14220741,-39.67779259,1484.64843899,-39.11156101
S16_XY_0.2,000189.jpg,18.998900,10098,10098,10098,10098,0,0,0.05566755209,0.0581380918,-0.0008025847693,1547.82000000,1525.26000000,60.36869907,57.72181066,59.08973376,0.09090242546,2.366173199,2.387911441,2.357364845,2.382051003,677.50510520,1.00000000,19796,0,pointwise_triangle,mean_strain_rectangle,0.37365255,0.24602490,7622.42173848,1547.82000000,6074.60173848,7692.44960184,1525.26000000,6167.18960184,57.63748270,1509.77915767,-38.04084233,1487.77361582,-37.48638418
S16_XY_0.2,000190.jpg,19.099500,10098,10098,10098,10098,0,0,0.05615226837,0.05875082729,-0.0008316687463,1550.04656200,1527.98656200,60.45554034,57.82499445,59.18412841,0.09196395081,2.38957346,2.409649036,2.381068868,2.404020425,677.50510520,1.00000000,19796,0,pointwise_triangle,mean_strain_rectangle,0.35717539,0.23413322,7697.80365075,1550.04656200,6147.75708875,7762.47537722,1527.98656200,6234.48881522,57.78542752,1513.41424915,-36.63231285,1491.87559402,-36.11096798
S16_XY_0.2,000191.jpg,19.200000,10098,10098,10098,10098,0,0,0.05674597683,0.05929585037,-0.0009008362052,1551.82000000,1529.26000000,60.52470869,57.87318633,59.24346642,0.09308036495,2.413057096,2.434450521,2.40397211,2.428560407,677.50510520,1.00000000,19796,0,pointwise_triangle,mean_strain_rectangle,0.37791562,0.24253518,7773.45414596,1551.82000000,6221.63414596,7842.37120938,1529.26000000,6313.11120938,57.94102220,1517.70384996,-34.11615004,1495.63982266,-33.62017734
S16_XY_0.2,000192.jpg,19.300500,10098,10098,10098,10098,0,0,0.05714015221,0.05977329541,-0.0008496464646,1553.32000000,1530.26000000,60.58321229,57.91103024,59.29229963,0.09393295565,2.431745279,2.452499914,2.422626761,2.446185868,677.50510520,1.00000000,19796,0,pointwise_triangle,mean_strain_rectangle,0.37638972,0.25811800,7833.65650701,1553.32000000,6280.33650701,7900.51576546,1530.26000000,6370.25576546,58.05984780,1521.03263562,-32.28736438,1498.45196160,-31.80803840
S16_XY_0.2,000193.jpg,19.401000,10098,10098,10098,10098,0,0,0.05773844484,0.06033775718,-0.000843013567,1554.32000000,1532.26000000,60.62221469,57.98671807,59.34837078,0.09507317639,2.45529711,2.476988966,2.446161244,2.471090946,677.50510520,1.00000000,19796,0,pointwise_triangle,mean_strain_rectangle,0.37347766,0.23868083,7909.52668716,1554.32000000,6355.20668716,7979.40512288,1532.26000000,6447.14512288,58.21876041,1524.73576745,-29.58423255,1503.09564764,-29.16435236
S16_XY_0.2,000194.jpg,19.501500,10098,10098,10098,10098,0,0,0.05817506853,0.0609222556,-0.0008543662111,1556.32000000,1534.26000000,60.70021950,58.06240590,59.42523743,0.09606531181,2.477654427,2.497716806,2.468484748,2.491256012,677.50510520,1.00000000,19796,0,pointwise_triangle,mean_strain_rectangle,0.37146992,0.25933882,7981.54884489,1556.32000000,6425.22884489,8046.17806014,1534.26000000,6511.91806014,58.35703436,1528.34424628,-27.97575372,1506.68078756,-27.57921244
S16_XY_0.2,000195.jpg,19.602000,10098,10098,10098,10098,0,0,0.05872258566,0.06141947821,-0.0008572082591,1557.82000000,1535.76000000,60.75872310,58.11917178,59.48288742,0.09708734005,2.498696813,2.520178699,2.489445069,2.51382452,677.50510520,1.00000000,19796,0,pointwise_triangle,mean_strain_rectangle,0.37163878,0.25276941,8049.33506667,1557.82000000,6491.51506667,8118.53710191,1535.76000000,6582.77710191,58.49947447,1532.06502353,-25.75497647,1510.36973497,-25.39026503
S16_XY_0.2,000196.jpg,19.702500,10098,10098,10098,10098,0,0,0.05929980452,0.06194857209,-0.0008829568231,1559.82000000,1536.76000000,60.83672791,58.15701569,59.54211448,0.09817103757,2.521155559,2.543926366,2.511688576,2.537673801,677.50510520,1.00000000,19796,0,pointwise_triangle,mean_strain_rectangle,0.37691706,0.24638963,8121.68396875,1559.82000000,6561.86396875,8195.03815050,1536.76000000,6658.27815050,58.65050943,1536.46269396,-23.35730604,1513.74800270,-23.01199730
S16_XY_0.2,000197.jpg,19.803100,10098,10098,10098,10098,0,0,0.05982535581,0.0624589691,-0.0008525204001,1560.85125000,1537.76000000,60.87694914,58.19485961,59.58119764,0.09919130972,2.542345218,2.565850979,2.532796198,2.559718806,677.50510520,1.00000000,19796,0,pointwise_triangle,mean_strain_rectangle,0.37701492,0.23956434,8189.94461885,1560.85125000,6629.09336885,8265.66639013,1537.76000000,6727.90639013,58.79270480,1540.19506836,-20.65618164,1517.40940613,-20.35059387
S16_XY_0.2,000198.jpg,19.903600,10098,10098,10098,10098,0,0,0.0603237959,0.06309969578,-0.0008813176867,1562.82000000,1539.76000000,60.95373512,58.27054744,59.65741370,0.1003018661,2.567056427,2.589023409,2.557488882,2.582432968,677.50510520,1.00000000,19796,0,pointwise_triangle,mean_strain_rectangle,0.37409918,0.25520280,8269.54963473,1562.82000000,6706.72963473,8340.31436333,1539.76000000,6800.55436333,58.94748309,1544.22224829,-18.59775171,1521.43666515,-18.32333485
S16_XY_0.2,000199.jpg,20.004100,10098,10098,10098,10098,0,0,0.06089594256,0.06370637641,-0.0008475259457,1564.82000000,1542.26000000,61.03173992,58.36515723,59.74309801,0.1014469375,2.591127191,2.613045485,2.58199044,2.607020911,677.50510520,1.00000000,19796,0,pointwise_triangle,mean_strain_rectangle,0.35386465,0.23109039,8347.09151522,1564.82000000,6782.27151522,8417.69939825,1542.26000000,6875.43939825,59.10707172,1548.16089319,-16.65910681,1525.84106743,-16.41893257
S16_XY_0.2,000200.jpg,20.104600,10098,10098,10098,10098,0,0,0.0613912958,0.06424743613,-0.000901006734,1566.32000000,1542.76000000,61.09024353,58.38407919,59.78311585,0.1024690024,2.612883398,2.634892905,2.603675025,2.628490936,677.50510520,1.00000000,19796,0,pointwise_triangle,mean_strain_rectangle,0.35366831,0.24356061,8417.17724763,1566.32000000,6850.85724763,8488.07896418,1542.76000000,6945.31896418,59.24951695,1552.33968767,-13.98031233,1528.98997430,-13.77002570
S16_XY_0.2,000201.jpg,20.205100,10098,10098,10098,10098,0,0,0.06196424619,0.06475286641,-0.0009103675975,1567.32000000,1544.26000000,61.12924593,58.44084506,59.83036260,0.1035284871,2.634825485,2.658276141,2.625164772,2.651936113,677.50510520,1.00000000,19796,0,pointwise_triangle,mean_strain_rectangle,0.36800406,0.23907167,8487.86177648,1567.32000000,6920.54177648,8563.40603207,1544.26000000,7019.14603207,59.39717737,1555.97225203,-11.34774797,1533.07921160,-11.18078840
S16_XY_0.2,000202.jpg,20.305600,10098,10098,10098,10098,0,0,0.06242770588,0.06535879788,-0.0008879159239,1569.32000000,1546.26000000,61.20725073,58.51653289,59.90722881,0.1045684782,2.658084213,2.679875671,2.648427976,2.673173477,677.50510520,1.00000000,19796,0,pointwise_triangle,mean_strain_rectangle,0.36460260,0.25072048,8562.78775237,1569.32000000,6993.46775237,8632.98704381,1546.26000000,7086.72704381,59.54212097,1559.75569463,-9.56430537,1536.83623504,-9.42376496
S16_XY_0.2,000203.jpg,20.406200,10098,10098,10098,10098,0,0,0.06300241909,0.06586435542,-0.0009022052882,1570.32000000,1548.26000000,61.24625314,58.59222072,59.96330436,0.1056262614,2.679734885,2.703142598,2.669941242,2.696674325,677.50510520,1.00000000,19796,0,pointwise_triangle,mean_strain_rectangle,0.36681118,0.23986110,8632.53351543,1570.32000000,7062.21351543,8707.93943262,1548.26000000,7159.67943262,59.68954424,1563.15076549,-7.16923451,1541.19147956,-7.06852044
S16_XY_0.2,000204.jpg,20.506700,10098,10098,10098,10098,0,0,0.06354706952,0.06640610982,-0.0009042960982,1571.32000000,1549.26000000,61.28525554,58.63006464,60.00173774,0.1066976632,2.701745528,2.726138571,2.692198096,2.719668166,677.50510520,1.00000000,19796,0,pointwise_triangle,mean_strain_rectangle,0.35463335,0.23791156,8703.43889241,1571.32000000,7132.11889241,8782.01896477,1549.26000000,7232.75896477,59.83886556,1567.05471829,-4.26528171,1545.05459923,-4.20540077
S16_XY_0.2,000205.jpg,20.607200,10098,10098,10098,10098,0,0,0.06400134492,0.06698078847,-0.0009105224797,1572.82000000,1550.76000000,61.34375914,58.68683051,60.05938782,0.1077048933,2.723837384,2.746571914,2.714426117,2.740262764,677.50510520,1.00000000,19796,0,pointwise_triangle,mean_strain_rectangle,0.34671296,0.23023886,8774.60589077,1572.82000000,7201.78589077,8847.84320739,1550.76000000,7297.08320739,59.97924326,1570.72119456,-2.09880544,1548.69063191,-2.06936809
S16_XY_0.2,000206.jpg,20.707700,10098,10098,10098,10098,0,0,0.06459797584,0.06755993504,-0.0009212354922,1573.82000000,1551.76000000,61.38276155,58.72467443,60.09782121,0.1088656697,2.74804965,2.771879776,2.738380129,2.765286072,677.50510520,1.00000000,19796,0,pointwise_triangle,mean_strain_rectangle,0.35311098,0.23844566,8852.60360610,1573.82000000,7278.78360610,8929.37029102,1551.76000000,7377.61029102,60.14102070,1574.95129269,1.13129269,1552.87543553,1.11543553
S16_XY_0.2,000207.jpg,20.808200,10098,10098,10098,10098,0,0,0.06510292414,0.06803401268,-0.0009354605863,1576.32000000,1554.26000000,61.48026755,58.81928421,60.19390470,0.1098073178,2.76813584,2.792731676,2.758173655,2.786278785,677.50510520,1.00000000,19796,0,pointwise_triangle,mean_strain_rectangle,0.36118775,0.23159534,8917.30952573,1576.32000000,7340.98952573,8996.54287784,1554.26000000,7442.28287784,60.27225824,1578.37187301,2.05187301,1556.28315783,2.02315783
S16_XY_0.2,000208.jpg,20.908700,10098,10098,10098,10098,0,0,0.06563856684,0.06851053674,-0.0009233716578,1577.32000000,1555.26000000,61.51926996,58.85712813,60.23233810,0.1108040317,2.788499415,2.81503181,2.778383582,2.808243507,677.50510520,1.00000000,19796,0,pointwise_triangle,mean_strain_rectangle,0.36409058,0.24172771,8982.90901515,1577.32000000,7405.58901515,9068.38082346,1555.26000000,7513.12082346,60.41117028,1582.00312502,4.68312502,1559.87762802,4.61762802
S16_XY_0.2,000209.jpg,21.009200,10098,10098,10098,10098,0,0,0.06616944821,0.06908200951,-0.0009373667063,1579.32000000,1555.76000000,61.59727476,58.87605009,60.28274461,0.1118877221,2.81132338,2.837748386,2.801373033,2.831156643,677.50510520,1.00000000,19796,0,pointwise_triangle,mean_strain_rectangle,0.35519537,0.23282863,9056.43443973,1579.32000000,7477.11443973,9141.56030515,1555.76000000,7585.80030515,60.56220425,1586.64143503,7.32143503,1562.97221523,7.21221523
S16_XY_0.2,000210.jpg,21.109800,10098,10098,10098,10098,0,0,0.06664360586,0.06968834334,-0.0009168061002,1579.82000000,1557.26000000,61.61677596,58.93281596,60.31959681,0.1129538967,2.834289541,2.85919323,2.824767931,2.852727591,677.50510520,1.00000000,19796,0,pointwise_triangle,mean_strain_rectangle,0.33707584,0.22664763,9130.41793612,1579.82000000,7550.59793612,9210.64300961,1557.26000000,7653.38300961,60.71079705,1590.06585705,10.24585705,1567.35954511,10.09954511
S16_XY_0.2,000211.jpg,21.210300,10098,10098,10098,10098,0,0,0.06707154892,0.07022214993,-0.0009626090315,1581.82000000,1559.76000000,61.69478077,59.02742575,60.40528846,0.1138832233,2.855750356,2.879230815,2.845481926,2.872041234,677.50510520,1.00000000,19796,0,pointwise_triangle,mean_strain_rectangle,0.36086788,0.25032998,9199.55208882,1581.82000000,7617.73208882,9275.19234985,1559.76000000,7715.43234985,60.84031734,1593.21200549,11.39200549,1570.99313302,11.23313302
S16_XY_0.2,000212.jpg,21.310800,10098,10098,10098,10098,0,0,0.0676638474,0.07078630184,-0.0009375325807,1583.02312500,1561.26000000,61.74170553,59.08419162,60.45677085,0.1150190292,2.879206488,2.903939645,2.868940101,2.896758429,677.50510520,1.00000000,19796,0,pointwise_triangle,mean_strain_rectangle,0.35784600,0.24790525,9275.11398417,1583.02312500,7692.09085917,9354.78970368,1561.26000000,7793.52970368,60.99861463,1597.21096919,14.18784419,1575.25279219,13.99279219
S16_XY_0.2,000213.jpg,21.411300,10098,10098,10098,10098,0,0,0.06820721361,0.07123389493,-0.0009329968311,1584.32000000,1562.26000000,61.79228678,59.12203554,60.50137202,0.1159921295,2.89839298,2.925256631,2.888373284,2.918627044,677.50510520,1.00000000,19796,0,pointwise_triangle,mean_strain_rectangle,0.34689753,0.22714745,9336.92160280,1584.32000000,7752.60160280,9423.46052498,1562.26000000,7861.20052498,61.13423567,1600.89249257,16.57249257,1578.60173793,16.34173793
S16_XY_0.2,000214.jpg,21.511800,10098,10098,10098,10098,0,0,0.06866812755,0.07188099168,-0.000946513468,1585.32000000,1563.76000000,61.83128918,59.17880141,60.54863561,0.1170827047,2.923035703,2.94695585,2.912836172,2.940260792,677.50510520,1.00000000,19796,0,pointwise_triangle,mean_strain_rectangle,0.35015806,0.22770288,9416.30599731,1585.32000000,7830.98599731,9493.36267821,1563.76000000,7929.60267821,61.28622917,1604.63210843,19.31210843,1582.80946805,19.04946805
S16_XY_0.2,000215.jpg,21.612300,10098,10098,10098,10098,0,0,0.06920016162,0.07235387364,-0.0009756334918,1586.82000000,1565.26000000,61.88979278,59.23556729,60.60628596,0.1180651323,2.943093409,2.968966574,2.932897063,2.962072559,677.50510520,1.00000000,19796,0,pointwise_triangle,mean_strain_rectangle,0.34765440,0.23274295,9480.92015786,1586.82000000,7894.10015786,9564.26831500,1565.26000000,7999.00831500,61.42315015,1608.20749158,21.38749158,1586.35690139,21.09690139
S16_XY_0.2,000216.jpg,21.712900,10098,10098,10098,10098,0,0,0.06981271856,0.07289225748,-0.0009531702317,1587.82000000,1567.26000000,61.92879519,59.31125512,60.66239433,0.1191931479,2.965955279,2.993694047,2.955813102,2.987115545,677.50510520,1.00000000,19796,0,pointwise_triangle,mean_strain_rectangle,0.34312646,0.22022923,9554.56769012,1587.82000000,7966.74769012,9643.92572518,1567.26000000,8076.66572518,61.58036171,1611.84752110,24.02752110,1590.97639903,23.71639903
S16_XY_0.2,000217.jpg,21.813400,10098,10098,10098,10098,0,0,0.07023813825,0.0733617546,-0.0009868638344,1589.82000000,1568.26000000,62.00679999,59.34909903,60.72158667,0.120066023,2.985118538,3.012624497,2.974580192,3.005610072,677.50510520,1.00000000,19796,0,pointwise_triangle,mean_strain_rectangle,0.35428011,0.23337777,9616.30046835,1589.82000000,8026.48046835,9704.90852943,1568.26000000,8136.64852943,61.70201435,1615.48967737,25.66967737,1593.58156360,25.32156360
S16_XY_0.2,000218.jpg,21.913900,10098,10098,10098,10098,0,0,0.07067231818,0.07398071252,-0.0010361531,1590.82000000,1569.26000000,62.04580239,59.38694295,60.76002025,0.1211057628,3.008411023,3.033297966,2.997904455,3.026097336,677.50510520,1.00000000,19796,0,pointwise_triangle,mean_strain_rectangle,0.35046373,0.23795104,9691.33518553,1590.82000000,8100.51518553,9771.50631427,1569.26000000,8202.24631427,61.84692292,1619.27730635,28.45730635,1597.33163134,28.07163134
S16_XY_0.2,000219.jpg,22.014400,10098,10098,10098,10098,0,0,0.0713378568,0.07467285868,-0.000970476629,1592.02312500,1571.26000000,62.09272716,59.46263078,60.82034459,0.1224390383,3.036184573,3.061289097,3.026000757,3.054542393,677.50510520,1.00000000,19796,0,pointwise_triangle,mean_strain_rectangle,0.33654374,0.22087444,9780.80527059,1592.02312500,8188.78214559,9861.67731491,1571.26000000,8290.41731491,62.03274158,1623.75862505,31.73550005,1602.58160647,31.32160647
S16_XY_0.2,000220.jpg,22.114900,10098,10098,10098,10098,0,0,0.0717798984,0.07511667083,-0.0009862123193,1593.82000000,1573.26000000,62.16280960,59.53831861,60.89299727,0.1232967199,3.054402494,3.080265419,3.044187504,3.073251851,677.50510520,1.00000000,19796,0,pointwise_triangle,mean_strain_rectangle,0.33555718,0.22821324,9839.49272073,1593.82000000,8245.67272073,9922.80789099,1573.26000000,8349.54789099,62.15227670,1626.78051813,32.96051813,1605.79533320,32.53533320
S16_XY_0.2,000221.jpg,22.215400,10098,10098,10098,10098,0,0,0.07234888651,0.07561004971,-0.0009672756982,1595.82000000,1573.76000000,62.24081441,59.55724057,60.94335670,0.124339398,3.075811913,3.103581455,3.065273367,3.096436235,677.50510520,1.00000000,19796,0,pointwise_triangle,mean_strain_rectangle,0.34380442,0.23075626,9908.46130767,1595.82000000,8312.64130767,9997.91848099,1573.76000000,8424.15848099,62.29759479,1631.28112893,35.46112893,1608.73092797,34.97092797
S16_XY_0.2,000222.jpg,22.316000,10098,10098,10098,10098,0,0,0.07281475886,0.07606784244,-0.0009635792236,1595.82000000,1575.26000000,62.24081441,59.61400644,60.96986494,0.1252520228,3.095013026,3.123561865,3.084143846,3.116039653,677.50510520,1.00000000,19796,0,pointwise_triangle,mean_strain_rectangle,0.35242128,0.24140295,9970.31602710,1595.82000000,8374.49602710,10062.28363778,1575.26000000,8487.02363778,62.42478733,1633.90101329,38.08101329,1612.85039052,37.59039052
S16_XY_0.2,000223.jpg,22.416500,10098,10098,10098,10098,0,0,0.0732915712,0.07664974391,-0.000979100713,1597.32000000,1576.76000000,62.29931801,59.67077232,61.02751570,0.1262890432,3.117586414,3.144897822,3.106839506,3.137410508,677.50510520,1.00000000,19796,0,pointwise_triangle,mean_strain_rectangle,0.34591125,0.23864629,10043.03423910,1597.32000000,8445.71423910,10131.01557204,1576.76000000,8554.25557204,62.56931690,1637.67474581,40.35474581,1616.59531728,39.83531728
S16_XY_0.2,000224.jpg,22.517000,10098,10098,10098,10098,0,0,0.07389216845,0.07726227134,-0.0009959942563,1598.32000000,1577.26000000,62.33832041,59.68969427,61.05710857,0.1274910139,3.142200558,3.170082769,3.131833812,3.162940675,677.50510520,1.00000000,19796,0,pointwise_triangle,mean_strain_rectangle,0.33101198,0.22580548,10122.32656886,1598.32000000,8524.00656886,10212.14669362,1577.26000000,8634.88669362,62.73683560,1642.29098662,43.97098662,1620.65161016,43.39161016
S16_XY_0.2,000225.jpg,22.617500,10098,10098,10098,10098,0,0,0.07443654486,0.07774229768,-0.001009576352,1599.82000000,1579.26000000,62.39682402,59.76538210,61.12360032,0.1284891046,3.162564374,3.192106406,3.152245944,3.185214328,677.50510520,1.00000000,19796,0,pointwise_triangle,mean_strain_rectangle,0.32733581,0.21637722,10187.92683651,1599.82000000,8588.10683651,10283.09393212,1579.26000000,8703.83393212,62.87593955,1645.68489219,45.86489219,1624.53546201,45.27546201
S16_XY_0.2,000226.jpg,22.718000,10098,10098,10098,10098,0,0,0.0748198675,0.0782345205,-0.001005036344,1600.33562500,1580.26000000,62.41693463,59.80322602,61.15198707,0.1293539549,3.182118128,3.210280761,3.171220068,3.202676482,677.50510520,1.00000000,19796,0,pointwise_triangle,mean_strain_rectangle,0.34365513,0.23743510,10250.91756090,1600.33562500,8650.58193590,10341.64103823,1580.26000000,8761.38103823,62.99647375,1648.60548339,48.26985839,1627.92433067,47.66433067
S16_XY_0.2,000227.jpg,22.818500,10098,10098,10098,10098,0,0,0.07543753872,0.07886302852,-0.0009593547237,1602.82000000,1581.76000000,62.51383123,59.85999189,61.23006038,0.1305697144,3.207455865,3.236008421,3.19688218,3.228915911,677.50510520,1.00000000,19796,0,pointwise_triangle,mean_strain_rectangle,0.33074990,0.21965606,10332.54088193,1602.82000000,8729.72088193,10424.52046443,1581.76000000,8842.76046443,63.16591420,1653.49486806,50.67486806,1631.76903365,50.00903365
S16_XY_0.2,000228.jpg,22.919000,10098,10098,10098,10098,0,0,0.07595075867,0.07933107338,-0.000961305506,1604.32000000,1583.76000000,62.57233483,59.93567972,61.29655268,0.1315246622,3.227478174,3.257396524,3.216588262,3.250093402,677.50510520,1.00000000,19796,0,pointwise_triangle,mean_strain_rectangle,0.33855473,0.22470499,10397.04101362,1604.32000000,8792.72101362,10493.42038271,1583.76000000,8909.66038271,63.29900532,1656.73036691,52.41036691,1635.49870717,51.73870717
S16_XY_0.2,000229.jpg,23.019600,10098,10098,10098,10098,0,0,0.07642891454,0.07989561725,-0.0009945684294,1606.32000000,1584.76000000,62.65033964,59.97352364,61.35574113,0.1325455259,3.249546548,3.278775362,3.23878109,3.271305424,677.50510520,1.00000000,19796,0,pointwise_triangle,mean_strain_rectangle,0.33239227,0.22834731,10468.13236766,1606.32000000,8861.81236766,10562.29045525,1584.76000000,8977.53045525,63.44128313,1660.92039714,54.60039714,1638.62755153,53.86755153
S16_XY_0.2,000230.jpg,23.120100,10098,10098,10098,10098,0,0,0.07687764963,0.08043244276,-0.001081528719,1606.82000000,1585.26000000,62.66984084,59.99244560,61.37495794,0.1335249664,3.270811968,3.29887857,3.259817778,3.291293197,677.50510520,1.00000000,19796,0,pointwise_triangle,mean_strain_rectangle,0.33726395,0.23046785,10536.63707270,1606.82000000,8929.81707270,10627.05119630,1585.26000000,9041.79119630,63.57778778,1664.49093234,57.67093234,1642.15711492,56.89711492
S16_XY_0.2,000231.jpg,23.220600,10098,10098,10098,10098,0,0,0.0775012038,0.08098098089,-0.001047109626,1607.82000000,1586.76000000,62.70884324,60.04921147,61.42222912,0.1346776065,3.293841743,3.32402366,3.283159808,3.316791415,677.50510520,1.00000000,19796,0,pointwise_triangle,mean_strain_rectangle,0.32535532,0.21804943,10610.82549707,1607.82000000,9003.00549707,10708.05392263,1586.76000000,9121.29392263,63.73843127,1668.45010404,60.63010404,1646.59594176,59.83594176
S16_XY_0.2,000232.jpg,23.321100,10098,10098,10098,10098,0,0,0.07798706496,0.08149550396,-0.001049913943,1609.32000000,1588.76000000,62.76734685,60.12489930,61.48872204,0.1356521057,3.314812489,3.345038199,3.303946474,3.337663591,677.50510520,1.00000000,19796,0,pointwise_triangle,mean_strain_rectangle,0.32887990,0.22095122,10678.38093664,1609.32000000,9069.06093664,10775.75043957,1588.76000000,9186.99043957,63.87424726,1671.75540815,62.43540815,1650.39775946,61.63775946
S16_XY_0.2,000233.jpg,23.421600,10098,10098,10098,10098,0,0,0.07853410042,0.08208913131,-0.001044537532,1609.82000000,1589.76000000,62.78684805,60.16274322,61.51678586,0.1367818049,3.338758659,3.368928299,3.32777764,3.361328894,677.50510520,1.00000000,19796,0,pointwise_triangle,mean_strain_rectangle,0.32998055,0.22608335,10755.52144539,1609.82000000,9145.70144539,10852.71032404,1589.76000000,9262.95032404,64.03169349,1675.63209561,65.81209561,1654.75200974,64.99200974
S16_XY_0.2,000234.jpg,23.522100,10098,10098,10098,10098,0,0,0.07897375302,0.08257389602,-0.001020095563,1611.32000000,1590.26000000,62.84535165,60.18166518,61.55674729,0.1376910407,3.358058018,3.3878534,3.347159478,3.380437103,677.50510520,1.00000000,19796,0,pointwise_triangle,mean_strain_rectangle,0.32560562,0.21938871,10817.69265488,1611.32000000,9206.37265488,10913.67589664,1590.26000000,9323.41589664,64.15841371,1679.42166756,68.10166756,1657.47157675,67.21157675
S16_XY_0.2,000235.jpg,23.622700,10098,10098,10098,10098,0,0,0.07944931224,0.08311114547,-0.001096560705,1612.82000000,1591.76000000,62.90385525,60.23843105,61.61439794,0.1386825404,3.379166672,3.408415811,3.368508926,3.401254561,677.50510520,1.00000000,19796,0,pointwise_triangle,mean_strain_rectangle,0.31639359,0.21054731,10885.69235381,1612.82000000,9272.87235381,10979.91591903,1591.76000000,9388.15591903,64.29659905,1683.02936247,70.20936247,1661.05257748,69.29257748
S16_XY_0.2,000236.jpg,23.723200,10098,10098,10098,10098,0,0,0.07996693553,0.08360078283,-0.001078530006,1613.82000000,1592.76000000,62.94285766,60.27627496,61.65283171,0.1396744385,3.399934386,3.430218795,3.388908485,3.422816422,677.50510520,1.00000000,19796,0,pointwise_triangle,mean_strain_rectangle,0.32535259,0.21626558,10952.59374370,1613.82000000,9338.77374370,11050.15234155,1592.76000000,9457.39234155,64.43483993,1686.64164294,72.82164294,1664.63133634,71.87133634
S16_XY_0.2,000237.jpg,23.823700,10098,10098,10098,10098,0,0,0.08048223292,0.08417326599,-0.001014003565,1615.32000000,1594.76000000,63.00136126,60.35196280,61.71932536,0.1407358327,3.422918496,3.452901915,3.411753725,3.445262027,677.50510520,1.00000000,19796,0,pointwise_triangle,mean_strain_rectangle,0.32724435,0.22175054,11026.63506186,1615.32000000,9411.31506186,11123.22404338,1594.76000000,9528.46404338,64.58276648,1690.26206534,74.94206534,1668.74819312,73.98819312
S16_XY_0.2,000238.jpg,23.924200,10098,10098,10098,10098,0,0,0.08093306427,0.08472826273,-0.001075557833,1616.32000000,1595.76000000,63.04036366,60.38980671,61.75775926,0.1417279051,3.444597568,3.473481966,3.433356004,3.465523782,677.50510520,1.00000000,19796,0,pointwise_triangle,mean_strain_rectangle,0.32742203,0.22963868,11096.47231091,1616.32000000,9480.15231091,11189.52089266,1595.76000000,9593.76089266,64.72103165,1693.87456938,77.55456938,1672.32805561,76.56805561
S16_XY_0.2,000239.jpg,24.024700,10098,10098,10098,10098,0,0,0.08149839186,0.08522633531,-0.001078778669,1617.32000000,1596.26000000,63.07936607,60.40872867,61.78734995,0.1427795331,3.465589319,3.49621364,3.45454095,3.488649733,677.50510520,1.00000000,19796,0,pointwise_triangle,mean_strain_rectangle,0.31982163,0.21681476,11164.09541470,1617.32000000,9546.77541470,11262.74901040,1596.26000000,9666.48901040,64.86759708,1697.94726906,80.62726906,1675.83737771,79.57737771
S16_XY_0.2,000240.jpg,24.125200,10098,10098,10098,10098,0,0,0.08203270905,0.0857427963,-0.0009854878194,1618.82000000,1597.76000000,63.13786967,60.46549454,61.84500063,0.1438068486,3.487175157,3.518607747,3.475927565,3.511034195,677.50510520,1.00000000,19796,0,pointwise_triangle,mean_strain_rectangle,0.32358535,0.21570714,11233.63232102,1618.82000000,9614.81232102,11334.88968206,1597.76000000,9737.12968206,65.01077408,1701.68550783,82.86550783,1679.54747100,81.78747100
S16_XY_0.2,000241.jpg,24.225800,10098,10098,10098,10098,0,0,0.08264395306,0.08633250505,-0.001032719152,1618.94500000,1599.38500000,63.14274497,60.52699091,61.87634863,0.1449952786,3.511604204,3.544163852,3.500360193,3.536628619,677.50510520,1.00000000,19796,0,pointwise_triangle,mean_strain_rectangle,0.32122441,0.21306262,11312.32837736,1618.94500000,9693.38337736,11417.21646010,1599.38500000,9817.83146010,65.17640561,1705.28834226,86.34334226,1684.68514698,85.30014698
S16_XY_0.2,000242.jpg,24.326300,10098,10098,10098,10098,0,0,0.08315978728,0.08685760448,-0.001133105664,1619.82000000,1599.76000000,63.17687207,60.54118237,61.90112595,0.1460277464,3.533141207,3.566097603,3.521797746,3.558544368,677.50510520,1.00000000,19796,0,pointwise_triangle,mean_strain_rectangle,0.32209292,0.21225632,11381.70796485,1619.82000000,9761.88796485,11487.87413601,1599.76000000,9888.11413601,65.32030069,1709.29248600,89.47248600,1688.12445050,88.36445050
S16_XY_0.2,000243.jpg,24.426800,10098,10098,10098,10098,0,0,0.08359092236,0.08746506982,-0.001119192018,1621.32000000,1600.76000000,63.23537568,60.57902629,61.94992879,0.1470484277,3.556114118,3.586649393,3.544745061,3.578805491,677.50510520,1.00000000,19796,0,pointwise_triangle,mean_strain_rectangle,0.32072990,0.21917652,11455.71320625,1621.32000000,9834.39320625,11554.07994340,1600.76000000,9953.31994340,65.46255308,1713.25050111,91.93050111,1691.52472810,90.76472810
S16_XY_0.2,000244.jpg,24.527300,10098,10098,10098,10098,0,0,0.08412158625,0.08800187908,-0.001101919885,1621.82000000,1602.76000000,63.25487688,60.65471412,61.99570405,0.1480973464,3.577817085,3.608961256,3.566697894,3.601312249,677.50510520,1.00000000,19796,0,pointwise_triangle,mean_strain_rectangle,0.31175029,0.21239499,11525.62742970,1621.82000000,9903.80742970,11625.95567583,1602.76000000,10023.19567583,65.60874092,1716.33776629,94.51776629,1696.16697186,93.40697186
S16_XY_0.2,000245.jpg,24.627800,10098,10098,10098,10098,0,0,0.08462546603,0.0884455207,-0.001124403941,1623.32000000,1603.26000000,63.31338048,60.67363608,62.03564505,0.1490295105,3.597171832,3.629822545,3.585571406,3.62192116,677.50510520,1.00000000,19796,0,pointwise_triangle,mean_strain_rectangle,0.32353075,0.21815451,11587.97706905,1623.32000000,9964.65706905,11693.15850828,1603.26000000,10089.89850828,65.73865667,1720.21869121,96.89869121,1698.96127619,95.70127619
S16_XY_0.2,000246.jpg,24.728300,10098,10098,10098,10098,0,0,0.08520371816,0.08909081581,-0.001092393147,1624.32000000,1603.76000000,63.35238289,60.69255804,62.06523055,0.1502417468,3.622438313,3.654654635,3.611293335,3.647142085,677.50510520,1.00000000,19796,0,pointwise_triangle,mean_strain_rectangle,0.30861459,0.20598460,11669.37084773,1624.32000000,10045.05084773,11773.15293519,1603.76000000,10169.39293519,65.90760608,1724.87948185,100.55948185,1703.04663971,99.28663971
S16_XY_0.2,000247.jpg,24.828800,10098,10098,10098,10098,0,0,0.08566163151,0.08969413765,-0.001102872054,1625.32000000,1604.76000000,63.39138529,60.73040195,62.10366447,0.1512889812,3.645710036,3.675963819,3.634416628,3.668178817,677.50510520,1.00000000,19796,0,pointwise_triangle,mean_strain_rectangle,0.31073509,0.21223071,11744.33868236,1625.32000000,10119.01868236,11841.79862213,1604.76000000,10237.03862213,66.05355917,1728.69301183,103.37301183,1706.82536218,102.06536218
S16_XY_0.2,000248.jpg,24.929400,10098,10098,10098,10098,0,0,0.08621685027,0.09011003317,-0.001153819073,1626.46062500,1606.26000000,63.43587241,60.78716782,62.15386278,0.1522400324,3.664777711,3.697768391,3.653036723,3.690046386,677.50510520,1.00000000,19796,0,pointwise_triangle,mean_strain_rectangle,0.32140352,0.20926579,11805.76354558,1626.46062500,10179.30292058,11912.04015799,1606.26000000,10305.78015799,66.18610721,1731.97758747,105.51696247,1710.46644283,104.20644283
S16_XY_0.2,000249.jpg,25.029900,10098,10098,10098,10098,0,0,0.08671901901,0.090679143,-0.001105347693,1627.32000000,1607.76000000,63.46939010,60.84393370,62.19823457,0.1532936891,3.687220853,3.719946558,3.675634435,3.712049412,677.50510520,1.00000000,19796,0,pointwise_triangle,mean_strain_rectangle,0.31522227,0.21274357,11878.06217996,1627.32000000,10250.74217996,11983.48520028,1607.76000000,10375.72520028,66.33295538,1735.49853457,108.17853457,1714.63825427,106.87825427
S16_XY_0.2,000250.jpg,25.130400,10098,10098,10098,10098,0,0,0.08720519826,0.09121695356,-0.001125539612,1627.32000000,1607.76000000,63.46939010,60.84393370,62.19823457,0.1543180996,3.708595783,3.741015037,3.697119441,3.733199887,677.50510520,1.00000000,19796,0,pointwise_triangle,mean_strain_rectangle,0.31041308,0.20934186,11946.91966403,1627.32000000,10319.59966403,12051.35548008,1607.76000000,10443.59548008,66.47572752,1739.23394521,111.91394521,1718.32876616,110.56876616
S16_XY_0.2,000251.jpg,25.230900,10098,10098,10098,10098,0,0,0.08771491899,0.09181296593,-0.001096474351,1628.82000000,1608.76000000,63.52789370,60.88177761,62.24703227,0.1554052483,3.732459839,3.763964591,3.720604283,3.755745327,677.50510520,1.00000000,19796,0,pointwise_triangle,mean_strain_rectangle,0.31864599,0.21884509,12023.79565050,1628.82000000,10394.97565050,12125.28547702,1608.76000000,10516.52547702,66.62724347,1743.43712061,114.61712061,1721.96553465,113.20553465
S16_XY_0.2,000252.jpg,25.331400,10098,10098,10098,10098,0,0,0.08831218697,0.09220913151,-0.001101128639,1629.32000000,1609.76000000,63.54739490,60.91962153,62.27510289,0.1563863248,3.750799313,3.786526641,3.739106186,3.778678339,677.50510520,1.00000000,19796,0,pointwise_triangle,mean_strain_rectangle,0.31272517,0.20769966,12082.87467406,1629.32000000,10453.55467406,12197.96716409,1609.76000000,10588.20716409,66.76397614,1746.76357908,117.44357908,1725.79366795,116.03366795
S16_XY_0.2,000253.jpg,25.431900,10098,10098,10098,10098,0,0,0.08876591711,0.0929381532,-0.001153968112,1629.82000000,1610.76000000,63.56689610,60.95746544,62.30317810,0.1575601027,3.777470393,3.808869506,3.765932931,3.801035842,677.50510520,1.00000000,19796,0,pointwise_triangle,mean_strain_rectangle,0.30636400,0.20609286,12168.79324736,1629.82000000,10538.97324736,12269.94276388,1610.76000000,10659.18276388,66.92756561,1750.79166607,120.97166607,1730.31695772,119.55695772
S16_XY_0.2,000254.jpg,25.532500,10098,10098,10098,10098,0,0,0.08943934433,0.09337812904,-0.001062690038,1630.82000000,1611.26000000,63.60589850,60.97638740,62.33275413,0.158659816,3.798111858,3.834264021,3.786593992,3.826815782,677.50510520,1.00000000,19796,0,pointwise_triangle,mean_strain_rectangle,0.30417485,0.19463282,12235.28793606,1630.82000000,10604.46793606,12351.74899242,1611.26000000,10740.48899242,67.08083269,1755.04460046,124.22460046,1733.99465480,122.73465480
S16_XY_0.2,000255.jpg,25.633000,10098,10098,10098,10098,0,0,0.08991293791,0.09394571826,-0.001159417409,1631.32000000,1612.26000000,63.62539971,61.01423132,62.36082950,0.1596912954,3.82042779,3.855558236,3.808826634,3.847922636,677.50510520,1.00000000,19796,0,pointwise_triangle,mean_strain_rectangle,0.30458607,0.19843435,12307.17677313,1631.32000000,10675.85677313,12420.34646028,1612.26000000,10808.08646028,67.22459001,1758.55290992,127.23290992,1738.00634734,125.74634734
S16_XY_0.2,000256.jpg,25.733500,10098,10098,10098,10098,0,0,0.09036140147,0.09447464557,-0.001136162507,1632.32000000,1613.26000000,63.66440211,61.05207523,62.39926377,0.1606539594,3.841411758,3.875717671,3.829624641,3.867810989,677.50510520,1.00000000,19796,0,pointwise_triangle,mean_strain_rectangle,0.30778777,0.20442265,12374.77480618,1632.32000000,10742.45480618,12485.28832963,1613.26000000,10872.02832963,67.35875653,1762.05677478,129.73677478,1741.48188620,128.22188620
S16_XY_0.2,000257.jpg,25.834000,10098,10098,10098,10098,0,0,0.09092068618,0.09505339741,-0.001186638047,152.32000000,126.26000000,5.94084599,4.77817278,5.45327403,0.1839115303,3.864839174,3.899571194,3.853149043,3.891681412,677.50510520,1.00000000,19796,0,pointwise_triangle,mean_strain_rectangle,0.30339161,0.20273453,12450.24419517,152.32000000,12297.92419517,12562.13038580,126.26000000,12435.87038580,,0.00000000,-152.32000000,0.00000000,-126.26000000
