Repository: P20230101/ultimate-brain-wiki

# 终极大脑 Wiki

这是一个从零搭建的中文 LLM Wiki / 第二大脑仓库。它把原始资料、编译后的知识页和维护协议分开，让 Obsidian 作为阅读与导航环境，让 LLM 作为维护者持续更新知识结构。

## 在线入口

GitHub Pages 启用后，入口页为 `index.md` 渲染出的站点首页。

## 结构

```text
.
├── AGENTS.md          # LLM 维护协议
├── index.md           # 内容索引与首页
├── log.md             # 追加式工作日志
├── raw/               # 原始资料，不可变
├── wiki/              # 编译后的知识页
└── schema/            # 模板与处理规范
```

## 使用方式

1. 把新资料放入 `raw/`。
2. 让 LLM 按 `AGENTS.md` 的 ingest 流程处理。
3. 在 Obsidian 中阅读 `index.md`、`log.md` 和 `wiki/` 页面。
4. 周期性运行 lint，检查矛盾、孤页、缺失来源和长期未验证问题。

# PA12 自建 VFM 输出

本目录是 PA12 VFM 的自建主路径。它使用已经完成时间同步的 DIC 全场—Press 合并数据，不修改原始 JPG、DAT、XLS；MatchID 文件仅保留为历史格式、方向和载荷审计证据。

## 当前方法

1. 双轴十字试样和单轴长条试样均可进入自建 VFM 计算；单轴 Job Polygon 已接入，但实际厚度、有效宽度、标距、积分域和外功未独立确认，因此单轴结果强制保持复核状态。
2. 旋转后的 DIC 坐标中，机器 X 方向使用 `Eyy` 和竖直边界长度，机器 Y 方向使用 `Exx` 和水平边界长度。
3. `X=(X1_Press+X2_Press)/2`，`Y=(Y1_Press+Y2_Press)/2`；中心厚度使用 1 mm，外围 3 mm 仅作记录。
4. 虚功积分前将旋转后 DIC 应变映射到机器轴：机器 X 使用 `Eyy`，机器 Y 使用 `Exx`。阶段 1 当前固定工作假设 `ν=0.375`，在参考场点坐标集合审计后，用 ROI 内当前帧相邻完整网格单元拆分成两个三角形的逐点积分和加载初期内外虚功计算条件 `E`。真实 Job Polygon 使用 Polygon 内三角形；缺失单元不补足，矩形均值法只保留作回归基线。
5. 阶段 2 固定阶段 1 的条件 `E、ν`，用平面应力等效应力和 DIC 应变计算约化候选 `Y、H`，并导出 Linear、Ludwik、Swift、通用 Voce I/II 对比。此结果不是 MatchID 内部 J2 求解的复刻。

## 输出

每个实验目录包含：

- `内外虚功.csv/.png`：实验外功、阶段 1 内功和阶段 2 本构内功；
- `模型对比.csv`：等效塑性应变、等效应力和五类通用硬化模型；
- `应力空间.csv/.png`：双轴应力状态；
- `参数收敛.csv/.png`：累计拟合得到的 E、Y、H 稳定性；
- `结果.json`：机器可读的阶段状态、参数、质量门槛和限制。

汇总文件位于 `汇总/`。`SELF_VFM_CANDIDATE` 只是当前数据门槛下的候选结果，不等于论文最终材料参数；单轴阶段 B 复核见 [PA12自建VFM阶段B单轴Polygon复核](汇总/PA12自建VFM阶段B单轴Polygon复核.md)。

逐帧 CSV 还记录积分面积、矩形面积比、积分方法、有效三角形数、排除点数、逐点系数与均值基线系数。面积比低于配置中的 `0.95` 时自动标记为复核，程序不补足缺失面积。参考帧与当前帧没有稳定点 ID 时，程序按坐标集合审计并按匹配坐标扣除参考应变；交集不足时直接阻断该帧。

阶段 F 的 E–ν 剖面显示现有等双轴数据不能把 `ν=0.375` 作为已识别值；当前所有 E/Y/H 仅为固定 ν 条件候选。阶段 G 的 S22 横向应变关系仍因单轴轴向映射和弹性窗口未确认而不能作为独立 ν。阶段 H 从归档 STEP 确认 `tc1000` 中心平坦区尺寸为 `28.01×28.01 mm`，但 S16 实物—STEP 对应和 ROI 亚像素位置注册尚未证明，纵向单侧容差约 `0.59 pixel`。正式识别前须补独立 ν 约束、真实 ROI/厚度边界证据，并通过跨实验稳定性与留出门槛。阶段 B–H 的当前结论见[阶段 C](汇总/PA12自建VFM阶段C等双轴虚功与稳定性门槛.md)、[阶段 D](汇总/PA12自建VFM阶段D双口径残差与稳定性比较.md)、[阶段 E](汇总/PA12自建VFM阶段E S19单轴准入复核.md)、[阶段 F](汇总/PA12自建VFM阶段F泊松比可辨识性.md)、[阶段 G](汇总/PA12自建VFM阶段G S22单轴横向应变诊断.md)、[阶段 H](汇总/PA12自建VFM阶段H双轴ROI与厚度几何门槛.md)。

## 复现

```powershell
python tools/run_pa12_self_vfm.py --batch-config configs/pa12_rotated_batch.json --config configs/pa12_self_vfm.json
```

## 重要边界

- S15 的 ROI 与真实 1 mm 厚度过渡边界仍需人工核对。
- 阶段 A 的 S15 重算已完成 284 帧；面积比约 `0.895–0.923`，低于 `0.95` 门槛，因此状态为 `SELF_VFM_REVIEW_REQUIRED`。候选 `E/Y/H` 只用于方法复核，不是最终材料参数。
- 当前正式积分输出实际记录为 `pointwise_triangle`，并记录有效三角形数、积分面积和 ROI 面积比；真实 Polygon 不再使用外接矩形面积作为积分域。
- 阶段 A 已完成四组等双轴批处理：S15/S16/S17/S18 分别为 284/257/12/126 帧；四组面积门槛均未通过，S17 只有 4 个阶段 2 点，四组均保持复核状态。
- 阶段 B 已完成四组单轴 Polygon 复核：S19/S20/S21/S22 分别为 126/63/36/223 帧；四组均因单轴几何门控和面积/拟合问题保持复核。S20 的非正 E 被记录并阻断阶段 2，未取绝对值或补默认值。
- 当前四组等双轴实验的最小面积比低于 `0.95`，因此统一为 `SELF_VFM_REVIEW_REQUIRED`；在确认 DIC 有效场边界或修正 ROI 几何证据前，不得把候选参数作为正式材料参数。
- S23 力数据早于视觉断裂结束，不能补造断裂力。
- S24 是预载释放记录，不是完整拉伸实验。
- Voce I/II 在本目录中是通用文献形式，不声称等同于历史 MatchID 界面同名模型；正式使用前必须核对公式和参数定义。

File: Agents/PA12实验数据处理/VFM自建/敏感性分析/S17_XY_20/S17_XY_20_参数收敛.csv
样本末帧,E/MPa,虚功均方根残差/N,样本点数,Y/MPa,H/MPa,拟合均方根残差/MPa
000005.jpg,4862.782539595449,74.72722767717289,4,,,
000006.jpg,4789.312619781862,61.26430878568798,6,,,
000007.jpg,4754.544267341975,53.242329124630636,8,,,
000010.jpg,,,2,-173.27262220508254,184047.2332429571,1.512513347095137e-14
000011.jpg,,,3,17.0686176815034,14994.970068428061,18.49954404069863

File: Agents/PA12实验数据处理/VFM自建/敏感性分析/S17_XY_20/S17_XY_20_应力空间.csv
照片,时间/s,σx/MPa,σy/MPa,等效应力/MPa
000003.jpg,0.050000,0.00000000,0.00000000,0.00000000
000004.jpg,0.070300,11.20270435,10.68413432,10.95263041
000005.jpg,0.090500,16.04279094,15.54140818,15.79806783
000006.jpg,0.110800,25.93257416,24.91968311,25.44125545
000007.jpg,0.131100,35.89857922,34.29795803,35.12563098
000008.jpg,0.151400,45.23575414,43.24655104,44.27467989
000009.jpg,0.171600,53.73448886,51.54128025,52.67214172
000010.jpg,0.191900,61.26139516,58.65905465,60.00256414
000011.jpg,0.212200,64.73468566,61.96064218,63.39320162
000012.jpg,0.232500,62.29038995,59.38764573,60.89093146
000013.jpg,0.252700,35.97480106,33.23309415,34.68531256
000014.jpg,0.273000,7.27727980,5.95763321,6.71541740
