Repository: P20230101/ultimate-brain-wiki

# 终极大脑 Wiki

这是一个从零搭建的中文 LLM Wiki / 第二大脑仓库。它把原始资料、编译后的知识页和维护协议分开，让 Obsidian 作为阅读与导航环境，让 LLM 作为维护者持续更新知识结构。

## 在线入口

GitHub Pages 启用后，入口页为 `index.md` 渲染出的站点首页。

## 结构

```text
.
├── AGENTS.md          # LLM 维护协议
├── index.md           # 内容索引与首页
├── log.md             # 追加式工作日志
├── raw/               # 原始资料，不可变
├── wiki/              # 编译后的知识页
└── schema/            # 模板与处理规范
```

## 使用方式

1. 把新资料放入 `raw/`。
2. 让 LLM 按 `AGENTS.md` 的 ingest 流程处理。
3. 在 Obsidian 中阅读 `index.md`、`log.md` 和 `wiki/` 页面。
4. 周期性运行 lint，检查矛盾、孤页、缺失来源和长期未验证问题。

# PA12 自建 VFM 输出

本目录是 PA12 VFM 的自建主路径。它使用已经完成时间同步的 DIC 全场—Press 合并数据，不修改原始 JPG、DAT、XLS；MatchID 文件仅保留为历史格式、方向和载荷审计证据。

## 当前方法

1. 双轴十字试样和单轴长条试样均可进入自建 VFM 计算；单轴 Job Polygon 已接入，但实际厚度、有效宽度、标距、积分域和外功未独立确认，因此单轴结果强制保持复核状态。
2. 旋转后的 DIC 坐标中，机器 X 方向使用 `Eyy` 和竖直边界长度，机器 Y 方向使用 `Exx` 和水平边界长度。
3. `X=(X1_Press+X2_Press)/2`，`Y=(Y1_Press+Y2_Press)/2`；中心厚度使用 1 mm，外围 3 mm 仅作记录。
4. 虚功积分前将旋转后 DIC 应变映射到机器轴：机器 X 使用 `Eyy`，机器 Y 使用 `Exx`。阶段 1 当前固定工作假设 `ν=0.375`，在参考场点坐标集合审计后，用 ROI 内当前帧相邻完整网格单元拆分成两个三角形的逐点积分和加载初期内外虚功计算条件 `E`。真实 Job Polygon 使用 Polygon 内三角形；缺失单元不补足，矩形均值法只保留作回归基线。
5. 阶段 2 固定阶段 1 的条件 `E、ν`，用平面应力等效应力和 DIC 应变计算约化候选 `Y、H`，并导出 Linear、Ludwik、Swift、通用 Voce I/II 对比。此结果不是 MatchID 内部 J2 求解的复刻。

## 输出

每个实验目录包含：

- `内外虚功.csv/.png`：实验外功、阶段 1 内功和阶段 2 本构内功；
- `模型对比.csv`：等效塑性应变、等效应力和五类通用硬化模型；
- `应力空间.csv/.png`：双轴应力状态；
- `参数收敛.csv/.png`：累计拟合得到的 E、Y、H 稳定性；
- `结果.json`：机器可读的阶段状态、参数、质量门槛和限制。

汇总文件位于 `汇总/`。`SELF_VFM_CANDIDATE` 只是当前数据门槛下的候选结果，不等于论文最终材料参数；单轴阶段 B 复核见 [PA12自建VFM阶段B单轴Polygon复核](汇总/PA12自建VFM阶段B单轴Polygon复核.md)。

逐帧 CSV 还记录积分面积、矩形面积比、积分方法、有效三角形数、排除点数、逐点系数与均值基线系数。面积比低于配置中的 `0.95` 时自动标记为复核，程序不补足缺失面积。参考帧与当前帧没有稳定点 ID 时，程序按坐标集合审计并按匹配坐标扣除参考应变；交集不足时直接阻断该帧。

阶段 F 的 E–ν 剖面显示现有等双轴数据不能把 `ν=0.375` 作为已识别值；当前所有 E/Y/H 仅为固定 ν 条件候选。阶段 G 的 S22 横向应变关系仍因单轴轴向映射和弹性窗口未确认而不能作为独立 ν。阶段 H 从归档 STEP 确认 `tc1000` 中心平坦区尺寸为 `28.01×28.01 mm`，但 S16 实物—STEP 对应和 ROI 亚像素位置注册尚未证明，纵向单侧容差约 `0.59 pixel`。正式识别前须补独立 ν 约束、真实 ROI/厚度边界证据，并通过跨实验稳定性与留出门槛。阶段 B–H 的当前结论见[阶段 C](汇总/PA12自建VFM阶段C等双轴虚功与稳定性门槛.md)、[阶段 D](汇总/PA12自建VFM阶段D双口径残差与稳定性比较.md)、[阶段 E](汇总/PA12自建VFM阶段E S19单轴准入复核.md)、[阶段 F](汇总/PA12自建VFM阶段F泊松比可辨识性.md)、[阶段 G](汇总/PA12自建VFM阶段G S22单轴横向应变诊断.md)、[阶段 H](汇总/PA12自建VFM阶段H双轴ROI与厚度几何门槛.md)。

## 复现

```powershell
python tools/run_pa12_self_vfm.py --batch-config configs/pa12_rotated_batch.json --config configs/pa12_self_vfm.json
```

## 重要边界

- S15 的 ROI 与真实 1 mm 厚度过渡边界仍需人工核对。
- 阶段 A 的 S15 重算已完成 284 帧；面积比约 `0.895–0.923`，低于 `0.95` 门槛，因此状态为 `SELF_VFM_REVIEW_REQUIRED`。候选 `E/Y/H` 只用于方法复核，不是最终材料参数。
- 当前正式积分输出实际记录为 `pointwise_triangle`，并记录有效三角形数、积分面积和 ROI 面积比；真实 Polygon 不再使用外接矩形面积作为积分域。
- 阶段 A 已完成四组等双轴批处理：S15/S16/S17/S18 分别为 284/257/12/126 帧；四组面积门槛均未通过，S17 只有 4 个阶段 2 点，四组均保持复核状态。
- 阶段 B 已完成四组单轴 Polygon 复核：S19/S20/S21/S22 分别为 126/63/36/223 帧；四组均因单轴几何门控和面积/拟合问题保持复核。S20 的非正 E 被记录并阻断阶段 2，未取绝对值或补默认值。
- 当前四组等双轴实验的最小面积比低于 `0.95`，因此统一为 `SELF_VFM_REVIEW_REQUIRED`；在确认 DIC 有效场边界或修正 ROI 几何证据前，不得把候选参数作为正式材料参数。
- S23 力数据早于视觉断裂结束，不能补造断裂力。
- S24 是预载释放记录，不是完整拉伸实验。
- Voce I/II 在本目录中是通用文献形式，不声称等同于历史 MatchID 界面同名模型；正式使用前必须核对公式和参数定义。

File: Agents/PA12实验数据处理/VFM自建/敏感性分析/S18_XY_2/S18_XY_2_内外虚功.csv (part 1 of 2)
实验编号,照片,时间/s,点数,参考帧点数,当前帧点数,匹配点数,参考帧缺失点数,当前帧新增点数,平均exx,平均eyy,平均exy,X向力/N,Y向力/N,边界σx/MPa,边界σy/MPa,等效应力/MPa,等效塑性应变,X虚场系数/N每MPa,Y虚场系数/N每MPa,基线X虚场系数/N每MPa,基线Y虚场系数/N每MPa,积分面积/mm2,面积比,有效三角形数,排除点数,积分方法,基线方法,逐点/基线系数差异X/%,逐点/基线系数差异Y/%,阶段1内部虚功X/N,阶段1外部虚功X/N,阶段1残差X/N,阶段1内部虚功Y/N,阶段1外部虚功Y/N,阶段1残差Y/N,阶段2模型等效应力/MPa,阶段2内部虚功X/N,阶段2残差X/N,阶段2内部虚功Y/N,阶段2残差Y/N
S18_XY_2,000003.jpg,0.050000,9312,9312,9312,9312,0,0,0,0,0,0.00000000,0.00000000,0.00000000,0.00000000,0.00000000,0,0,0,0,0,627.90800238,1.00000000,18240,0,pointwise_triangle,mean_strain_rectangle,,,0.00000000,0.00000000,0.00000000,0.00000000,0.00000000,0.00000000,,0.00000000,0.00000000,0.00000000,0.00000000
S18_XY_2,000004.jpg,0.070000,9312,9312,9312,9312,0,0,0.0002114685361,2.111106807e-05,-4.500458407e-05,19.04000000,19.87000000,0.76382303,0.78881661,0.77662151,0.0001178375406,0.003254424193,0.006381187211,0.002912568166,0.006430524646,627.90800238,1.00000000,18240,0,pointwise_triangle,mean_strain_rectangle,11.73727128,-0.76723811,14.15134847,19.04000000,-4.88865153,27.74758254,19.87000000,7.87758254,,0.00000000,-19.04000000,0.00000000,-19.87000000
S18_XY_2,000005.jpg,0.090000,9312,9312,9312,9312,0,0,0.000354701725,0.0002352312298,-4.619536861e-05,45.54000000,45.37000000,1.82691706,1.80113786,1.81416484,0.0001138486867,0.01097630767,0.01286979314,0.01068138584,0.01298248898,627.90800238,1.00000000,18240,0,pointwise_triangle,mean_strain_rectangle,2.76108207,-0.86806032,47.72873651,45.54000000,2.18873651,55.96225838,45.37000000,10.59225838,,0.00000000,-45.54000000,0.00000000,-45.37000000
S18_XY_2,000006.jpg,0.110100,9312,9312,9312,9312,0,0,0.0004570951109,0.000287464783,-2.028123117e-05,73.04000000,73.37000000,2.93012784,2.91270631,2.92145603,0.0001408729491,0.01392226642,0.01667718612,0.01331025275,0.01655794289,627.90800238,1.00000000,18240,0,pointwise_triangle,mean_strain_rectangle,4.59806191,0.72015731,60.53877182,73.04000000,-12.50122818,72.51810410,73.37000000,-0.85189590,,0.00000000,-73.04000000,0.00000000,-73.37000000
S18_XY_2,000007.jpg,0.130100,9312,9312,9312,9312,0,0,0.000682211182,0.0005565401553,-4.259977426e-05,102.04000000,102.37000000,4.09351376,4.06397362,4.07882392,0.0001135121354,0.02365480475,0.02598108556,0.02356378266,0.02611408205,627.90800238,1.00000000,18240,0,pointwise_triangle,mean_strain_rectangle,0.38627964,-0.50929031,102.85917425,102.04000000,0.81917425,112.97463813,102.37000000,10.60463813,,0.00000000,-102.04000000,0.00000000,-102.37000000
S18_XY_2,000008.jpg,0.150100,9312,9312,9312,9312,0,0,0.0008258104412,0.0005976696543,-3.914265312e-05,115.54000000,116.87000000,4.63508997,4.63960728,4.63735027,0.0001653721179,0.026939002,0.03097022029,0.02631877302,0.03077529089,627.90800238,1.00000000,18240,0,pointwise_triangle,mean_strain_rectangle,2.35660294,0.63339579,117.13998613,115.54000000,1.59998613,134.66910079,116.87000000,17.79910079,,0.00000000,-115.54000000,0.00000000,-116.87000000
S18_XY_2,000009.jpg,0.170100,9312,9312,9312,9312,0,0,0.00101413085,0.000843186857,-3.434949606e-05,146.04000000,146.37000000,5.85865102,5.81072403,5.83483515,0.0002133853397,0.03553447539,0.03881189231,0.03548872996,0.03899394373,627.90800238,1.00000000,18240,0,pointwise_triangle,mean_strain_rectangle,0.12890129,-0.46687103,154.51604164,146.04000000,8.47604164,168.76737034,146.37000000,22.39737034,,0.00000000,-146.04000000,0.00000000,-146.37000000
S18_XY_2,000010.jpg,0.190200,9312,9312,9312,9312,0,0,0.001136493735,0.001024843647,-8.736890532e-05,175.54000000,176.87000000,7.04209531,7.02153966,7.03184002,0.0001855025607,0.04220124344,0.04431575665,0.04208889377,0.0445773345,627.90800238,1.00000000,18240,0,pointwise_triangle,mean_strain_rectangle,0.26693422,-0.58679562,183.50542724,175.54000000,7.96542724,192.70005328,176.87000000,15.83005328,,0.00000000,-175.54000000,0.00000000,-176.87000000
S18_XY_2,000011.jpg,0.210200,9312,9312,9312,9312,0,0,0.001244998765,0.001082534733,-9.778315075e-05,206.04000000,206.37000000,8.26565637,8.19265641,8.22939922,0.000160230748,0.04543212247,0.04862098201,0.04494254164,0.04839191862,627.90800238,1.00000000,18240,0,pointwise_triangle,mean_strain_rectangle,1.08934833,0.47335049,197.55439331,206.04000000,-8.48560669,211.42064428,206.37000000,5.05064428,,0.00000000,-206.04000000,0.00000000,-206.37000000
S18_XY_2,000012.jpg,0.230200,9312,9312,9312,9312,0,0,0.001440633588,0.001294807815,-6.899086547e-05,236.54000000,236.37000000,9.48921742,9.38362260,9.43686310,0.0001325592574,0.05341891758,0.05628928791,0.05322777294,0.05645955441,627.90800238,1.00000000,18240,0,pointwise_triangle,mean_strain_rectangle,0.35910697,-0.30157253,232.28370767,236.54000000,-4.25629233,244.76505869,236.37000000,8.39505869,,0.00000000,-236.54000000,0.00000000,-236.37000000
S18_XY_2,000013.jpg,0.250200,9312,9312,9312,9312,0,0,0.001580977985,0.001506112688,-7.471381388e-05,254.38000000,254.09000000,10.20490034,10.08708662,10.14650648,0.0002017198929,0.06080111152,0.062688435,0.06088350726,0.06289589849,627.90800238,1.00000000,18240,0,pointwise_triangle,mean_strain_rectangle,-0.13533343,-0.32985218,264.38400953,254.38000000,10.00400953,272.59073694,254.09000000,18.50073694,,0.00000000,-254.38000000,0.00000000,-254.09000000
S18_XY_2,000014.jpg,0.270300,9312,9312,9312,9312,0,0,0.001693696939,0.001564098155,-6.475037365e-05,280.54000000,280.87000000,11.25435467,11.15022244,11.20265154,0.0001257091962,0.0642700861,0.06700105879,0.06379153031,0.06683723514,627.90800238,1.00000000,18240,0,pointwise_triangle,mean_strain_rectangle,0.75018704,0.24510835,279.46829640,280.54000000,-1.07170360,291.34349885,280.87000000,10.47349885,,0.00000000,-280.54000000,0.00000000,-280.87000000
S18_XY_2,000015.jpg,0.290300,9312,9312,9312,9312,0,0,0.001894122741,0.001689218768,-0.0001231978125,312.04000000,310.37000000,12.51803248,12.32133919,12.42085394,0.0002102133123,0.06993835337,0.07402015012,0.06960090903,0.07408733613,627.90800238,1.00000000,18240,0,pointwise_triangle,mean_strain_rectangle,0.48482749,-0.09068487,304.11585941,312.04000000,-7.92414059,321.86490651,310.37000000,11.49490651,,0.00000000,-312.04000000,0.00000000,-310.37000000
S18_XY_2,000016.jpg,0.310300,9312,9312,9312,9312,0,0,0.001968569138,0.001913260588,-8.157311694e-05,342.04000000,340.37000000,13.72153516,13.51230538,13.61812580,0.0001218661823,0.0771452909,0.07892605765,0.07690929933,0.07873210874,627.90800238,1.00000000,18240,0,pointwise_triangle,mean_strain_rectangle,0.30684399,0.24634030,335.45408651,342.04000000,-6.58591349,343.19746887,340.37000000,2.82746887,,0.00000000,-342.04000000,0.00000000,-340.37000000
S18_XY_2,000017.jpg,0.330300,9312,9312,9312,9312,0,0,0.002163978373,0.002052009516,-8.837585146e-05,372.54000000,369.87000000,14.94509621,14.68342213,14.81599236,0.0001576921696,0.08337719526,0.08598698449,0.08305941736,0.08598496649,627.90800238,1.00000000,18240,0,pointwise_triangle,mean_strain_rectangle,0.38259106,0.00234692,362.55253619,372.54000000,-9.98746381,373.90079159,369.87000000,4.03079159,,0.00000000,-372.54000000,0.00000000,-369.87000000
S18_XY_2,000018.jpg,0.350400,9312,9312,9312,9312,0,0,0.002292637247,0.00211807421,-9.513090928e-05,402.54000000,399.37000000,16.14859888,15.85453888,16.00359523,0.0002678089761,0.08700333292,0.09073741573,0.08637517238,0.09048233284,627.90800238,1.00000000,18240,0,pointwise_triangle,mean_strain_rectangle,0.72724664,0.28191458,378.32022184,402.54000000,-24.21977816,394.55728988,399.37000000,-4.81271012,,0.00000000,-402.54000000,0.00000000,-399.37000000
S18_XY_2,000019.jpg,0.370400,9312,9312,9312,9312,0,0,0.002441466488,0.002292495356,-5.908189636e-05,416.54000000,413.87000000,16.71023346,16.43017254,16.57197795,0.0001559672829,0.09341886623,0.09671985121,0.09305334091,0.09676196104,627.90800238,1.00000000,18240,0,pointwise_triangle,mean_strain_rectangle,0.39281267,-0.04351900,406.21715295,416.54000000,-10.32284705,420.57096364,413.87000000,6.70096364,,0.00000000,-416.54000000,0.00000000,-413.87000000
S18_XY_2,000020.jpg,0.390400,9312,9312,9312,9312,0,0,0.002645151879,0.002548141773,-0.0001084896098,446.54000000,443.37000000,17.91373614,17.60128929,17.75957418,0.0001905945222,0.1027961105,0.1053878787,0.1026842385,0.1055423244,627.90800238,1.00000000,18240,0,pointwise_triangle,mean_strain_rectangle,0.10894764,-0.14633527,446.99261547,446.54000000,0.45261547,458.26250925,443.37000000,14.89250925,,0.00000000,-446.54000000,0.00000000,-443.37000000
S18_XY_2,000021.jpg,0.410400,9312,9312,9312,9312,0,0,0.002802605429,0.002626411969,-0.0001094477452,476.54000000,472.87000000,19.11723881,18.77240604,18.94717602,0.0002082769595,0.1069541536,0.111101229,0.1066672388,0.1110178688,627.90800238,1.00000000,18240,0,pointwise_triangle,mean_strain_rectangle,0.26898122,0.07508717,465.07320762,476.54000000,-11.46679238,483.10610861,472.87000000,10.23610861,,0.00000000,-476.54000000,0.00000000,-472.87000000
S18_XY_2,000022.jpg,0.430500,9312,9312,9312,9312,0,0,0.002861279267,0.002818244167,-0.0001121245851,506.04000000,502.37000000,20.30068311,19.94352280,20.12448011,0.0001894064928,0.1131274592,0.1151061652,0.1128697854,0.1148462799,627.90800238,1.00000000,18240,0,pointwise_triangle,mean_strain_rectangle,0.22829298,0.22628964,491.91685000,506.04000000,-14.12315000,500.52093961,502.37000000,-1.84906039,,0.00000000,-506.04000000,0.00000000,-502.37000000
S18_XY_2,000023.jpg,0.450500,9312,9312,9312,9312,0,0,0.003032120303,0.002924794229,-9.781527894e-05,536.54000000,531.37000000,21.52424416,21.09479011,21.31276246,0.0002469190536,0.1183305962,0.1211573591,0.1178186986,0.1210250804,627.90800238,1.00000000,18240,0,pointwise_triangle,mean_strain_rectangle,0.43447902,0.10929860,514.54186745,536.54000000,-21.99813255,526.83359880,531.37000000,-4.53640120,,0.00000000,-536.54000000,0.00000000,-531.37000000
S18_XY_2,000024.jpg,0.470500,9312,9312,9312,9312,0,0,0.003212713721,0.003132483258,-7.462507786e-05,557.35200000,552.67800000,22.35915408,21.94069369,22.15288830,0.0001515765286,0.1261717149,0.1285464202,0.1258073533,0.1286014418,627.90800238,1.00000000,18240,0,pointwise_triangle,mean_strain_rectangle,0.28961872,-0.04278458,548.63773110,557.35200000,-8.71426890,558.96376126,552.67800000,6.28576126,,0.00000000,-557.35200000,0.00000000,-552.67800000
S18_XY_2,000025.jpg,0.490500,9312,9312,9312,9312,0,0,0.003322870469,0.003303905689,-8.847370045e-05,579.04000000,573.87000000,23.22920628,22.78199221,23.00885910,0.0001385336491,0.1321733647,0.1338346465,0.1319778865,0.1337145571,627.90800238,1.00000000,18240,0,pointwise_triangle,mean_strain_rectangle,0.14811437,0.08981033,574.73495518,579.04000000,-4.30504482,581.95877643,573.87000000,8.08877643,,0.00000000,-579.04000000,0.00000000,-573.87000000
S18_XY_2,000026.jpg,0.510600,9312,9312,9312,9312,0,0,0.003514334131,0.003460537863,-7.573592788e-05,609.04000000,603.37000000,24.43270896,23.95310896,24.19647404,0.000148753238,0.1388288085,0.1410675798,0.1386038129,0.1410483336,627.90800238,1.00000000,18240,0,pointwise_triangle,mean_strain_rectangle,0.16233000,0.01364512,603.67509906,609.04000000,-5.36490094,613.41004201,603.37000000,10.04004201,,0.00000000,-609.04000000,0.00000000,-603.37000000
S18_XY_2,000027.jpg,0.530600,9312,9312,9312,9312,0,0,0.00361534458,0.003586098259,-0.0001158428442,638.04000000,631.37000000,25.59609487,25.06467740,25.33456661,0.000193120685,0.1436642048,0.1454856658,0.1433445734,0.1453892484,627.90800238,1.00000000,18240,0,pointwise_triangle,mean_strain_rectangle,0.22298115,0.06631674,624.70105443,638.04000000,-13.33894557,632.62138946,631.37000000,1.25138946,,0.00000000,-638.04000000,0.00000000,-631.37000000
S18_XY_2,000028.jpg,0.550600,9312,9312,9312,9312,0,0,0.003865197607,0.003683985313,-6.923139844e-05,666.54000000,659.87000000,26.73942241,26.19609528,26.47194103,0.0002268464194,0.1492056187,0.1536937694,0.1489016456,0.1537887921,627.90800238,1.00000000,18240,0,pointwise_triangle,mean_strain_rectangle,0.20414355,-0.06178779,648.79701599,666.54000000,-17.74298401,668.31302872,659.87000000,8.44302872,,0.00000000,-666.54000000,0.00000000,-659.87000000
S18_XY_2,000029.jpg,0.570600,9312,9312,9312,9312,0,0,0.003853194522,0.003921293428,-0.0001141776591,694.54000000,687.87000000,27.86269158,27.30766372,27.58936512,0.0002129525495,0.1560474423,0.1562994813,0.1556545008,0.1560454155,627.90800238,1.00000000,18240,0,pointwise_triangle,mean_strain_rectangle,0.25244467,0.16281532,678.54760278,694.54000000,-15.99239722,679.64355466,687.87000000,-8.22644534,,0.00000000,-694.54000000,0.00000000,-687.87000000
S18_XY_2,000030.jpg,0.590600,9312,9312,9312,9312,0,0,0.004091080098,0.004014831891,-8.869211914e-05,708.04000000,701.37000000,28.40426778,27.84359851,28.12812433,0.0001799078695,0.1613849988,0.1642989784,0.1609552627,0.1640463754,627.90800238,1.00000000,18240,0,pointwise_triangle,mean_strain_rectangle,0.26699103,0.15398267,701.75712254,708.04000000,-6.28287746,714.42810140,701.37000000,13.05810140,,0.00000000,-708.04000000,0.00000000,-701.37000000
S18_XY_2,000031.jpg,0.610700,9312,9312,9312,9312,0,0,0.004195235119,0.004194909692,-0.0001271228547,736.04000000,729.37000000,29.52753694,28.95516695,29.24555298,0.0001809790641,0.1675394903,0.1691321547,0.1673115729,0.169078709,627.90800238,1.00000000,18240,0,pointwise_triangle,mean_strain_rectangle,0.13622339,0.03160996,728.51895472,736.04000000,-7.52104528,735.44440376,729.37000000,6.07440376,,0.00000000,-736.04000000,0.00000000,-729.37000000
S18_XY_2,000032.jpg,0.630700,9312,9312,9312,9312,0,0,0.004375320128,0.004296597859,-0.0001088474509,763.54000000,755.87000000,30.63074773,30.00718708,30.32377624,0.0002075688089,0.1729798107,0.1758093578,0.1722200106,0.1754750237,627.90800238,1.00000000,18240,0,pointwise_triangle,mean_strain_rectangle,0.44117992,0.19053087,752.17532660,763.54000000,-11.36467340,764.47916427,755.87000000,8.60916427,,0.00000000,-763.54000000,0.00000000,-755.87000000
S18_XY_2,000033.jpg,0.650700,9312,9312,9312,9312,0,0,0.00454515018,0.004511666024,-9.577579216e-05,791.04000000,783.37000000,31.73395851,31.09890609,31.42124579,0.0001765995784,0.1805725001,0.182722632,0.1803056294,0.1828170042,627.90800238,1.00000000,18240,0,pointwise_triangle,mean_strain_rectangle,0.14801018,-0.05162111,785.19093474,791.04000000,-5.84906526,794.54044309,783.37000000,11.17044309,,0.00000000,-791.04000000,0.00000000,-783.37000000
S18_XY_2,000034.jpg,0.670700,9312,9312,9312,9312,0,0,0.004697035004,0.004642585198,-0.000121765871,817.04000000,809.87000000,32.77699416,32.15092622,32.46848753,0.0002026370159,0.1861730432,0.1888549295,0.1857552058,0.1887080297,627.90800238,1.00000000,18240,0,pointwise_triangle,mean_strain_rectangle,0.22493981,0.07784504,809.54401010,817.04000000,-7.49598990,821.20576796,809.87000000,11.33576796,,0.00000000,-817.04000000,0.00000000,-809.87000000
S18_XY_2,000035.jpg,0.690800,9312,9312,9312,9312,0,0,0.004830640998,0.004752008743,-0.0001702112747,839.79200000,833.73800000,33.68973059,33.09845892,33.39802039,0.0002498660775,0.1911882115,0.194094603,0.1903824497,0.1938269974,627.90800238,1.00000000,18240,0,pointwise_triangle,mean_strain_rectangle,0.42323324,0.13806417,831.35167553,839.79200000,-8.44032447,843.98965883,833.73800000,10.25165883,,0.00000000,-839.79200000,0.00000000,-833.73800000
S18_XY_2,000036.jpg,0.710800,9312,9312,9312,9312,0,0,0.004951773562,0.004946061315,-0.0001467812621,856.04000000,849.87000000,34.34154764,33.73888114,34.04421538,0.0002328303935,0.1977872022,0.1998062772,0.197328786,0.1995105779,627.90800238,1.00000000,18240,0,pointwise_triangle,mean_strain_rectangle,0.23231085,0.14821233,860.04634174,856.04000000,4.00634174,868.82597007,849.87000000,18.95597007,,0.00000000,-856.04000000,0.00000000,-849.87000000
S18_XY_2,000037.jpg,0.730800,9312,9312,9312,9312,0,0,0.00511958437,0.005101014273,-0.0001170963451,881.04000000,876.37000000,35.34446654,34.79090127,35.07096064,0.0002243466445,0.2042222632,0.2063113332,0.2036487245,0.2061325945,627.90800238,1.00000000,18240,0,pointwise_triangle,mean_strain_rectangle,0.28163137,0.08671056,888.02818614,881.04000000,6.98818614,897.11217655,876.37000000,20.74217655,,0.00000000,-881.04000000,0.00000000,-876.37000000
S18_XY_2,000038.jpg,0.750800,9312,9312,9312,9312,0,0,0.005293115556,0.005301602448,-0.0001072741915,905.54000000,902.37000000,36.32732705,35.82307197,36.07784257,0.0002706723562,0.2118174129,0.2137197052,0.2113545917,0.2134238993,627.90800238,1.00000000,18240,0,pointwise_triangle,mean_strain_rectangle,0.21897852,0.13860018,921.05449236,905.54000000,15.51449236,929.32630951,902.37000000,26.95630951,,0.00000000,-905.54000000,0.00000000,-902.37000000
S18_XY_2,000039.jpg,0.770900,9312,9312,9312,9312,0,0,0.005434452787,0.00547134968,-0.0001276338778,930.04000000,927.37000000,37.31018757,36.81554379,37.06534118,0.0002995499323,0.2182567465,0.2196277125,0.2178156945,0.2194325501,627.90800238,1.00000000,18240,0,pointwise_triangle,mean_strain_rectangle,0.20248863,0.08893961,949.05491525,930.04000000,19.01491525,955.01634404,927.37000000,27.64634404,,0.00000000,-930.04000000,0.00000000,-927.37000000
S18_XY_2,000040.jpg,0.790900,9312,9312,9312,9312,0,0,0.005604563127,0.005542727751,-0.0001361571649,953.54000000,952.37000000,38.25293133,37.80801562,38.03242531,0.0002907586467,0.2221947137,0.2253196472,0.2217364523,0.2252033278,627.90800238,1.00000000,18240,0,pointwise_triangle,mean_strain_rectangle,0.20666940,0.05165083,966.17854244,953.54000000,12.63854244,979.76682097,952.37000000,27.39682097,,0.00000000,-953.54000000,0.00000000,-952.37000000
S18_XY_2,000041.jpg,0.810900,9312,9312,9312,9312,0,0,0.005704977548,0.005729114229,-8.898048613e-05,965.04000000,964.87000000,38.71427402,38.30425153,38.51089986,0.0003830899265,0.2286282297,0.2304239136,0.2282350657,0.2301953625,627.90800238,1.00000000,18240,0,pointwise_triangle,mean_strain_rectangle,0.17226275,0.09928570,994.15366824,965.04000000,29.11366824,1001.96191559,964.87000000,37.09191559,,0.00000000,-965.04000000,0.00000000,-964.87000000
S18_XY_2,000042.jpg,0.830900,9312,9312,9312,9312,0,0,0.00590159325,0.005886407402,-0.0001648246544,989.54000000,990.37000000,39.69713454,39.31657279,39.50822834,0.0004777192951,0.2355820521,0.2381559896,0.2349362057,0.2376874191,627.90800238,1.00000000,18240,0,pointwise_triangle,mean_strain_rectangle,0.27490285,0.19713727,1024.39126419,989.54000000,34.85126419,1035.58362411,990.37000000,45.21362411,,0.00000000,-989.54000000,0.00000000,-990.37000000
S18_XY_2,000043.jpg,0.851000,9312,9312,9312,9312,0,0,0.00605281326,0.00606857297,-0.0001645611645,1013.54000000,1013.87000000,40.65993668,40.24949630,40.45627803,0.0005315440354,0.2424246629,0.2444214473,0.2418650161,0.2441222499,627.90800238,1.00000000,18240,0,pointwise_triangle,mean_strain_rectangle,0.23138808,0.12256047,1054.14527421,1013.54000000,40.60527421,1062.82797531,1013.87000000,48.95797531,,0.00000000,-1013.54000000,0.00000000,-1013.87000000
S18_XY_2,000044.jpg,0.871000,9312,9312,9312,9312,0,0,0.006179811413,0.006252517899,-0.0001237859972,1037.54000000,1037.87000000,41.62273882,41.20226925,41.41410492,0.0005477693366,0.2491102583,0.250204796,0.2485819696,0.2498666585,627.90800238,1.00000000,18240,0,pointwise_triangle,mean_strain_rectangle,0.21252094,0.13532718,1083.21652776,1037.54000000,45.67652776,1087.97595184,1037.87000000,50.10595184,,0.00000000,-1037.54000000,0.00000000,-1037.87000000
S18_XY_2,000045.jpg,0.891000,9312,9312,9312,9312,0,0,0.006397872353,0.006350269113,-0.000127545809,1061.04000000,1061.37000000,42.56548258,42.13519277,42.35197708,0.0006018753729,0.2543855948,0.2576624169,0.2537892883,0.2573328331,627.90800238,1.00000000,18240,0,pointwise_triangle,mean_strain_rectangle,0.23496128,0.12807688,1106.15549348,1061.04000000,45.11549348,1120.40423586,1061.37000000,59.03423586,,0.00000000,-1061.04000000,0.00000000,-1061.37000000
S18_XY_2,000046.jpg,0.911000,9312,9312,9312,9312,0,0,0.006492574398,0.006503855764,-0.0001108838364,1083.54000000,1084.87000000,43.46810959,43.06811628,43.26949957,0.0005766643396,0.2601005292,0.2621313717,0.2592743664,0.2617968987,627.90800238,1.00000000,18240,0,pointwise_triangle,mean_strain_rectangle,0.31864421,0.12776050,1131.00598104,1083.54000000,47.46598104,1139.83677836,1084.87000000,54.96677836,,0.00000000,-1083.54000000,0.00000000,-1084.87000000
S18_XY_2,000047.jpg,0.931100,9312,9312,9312,9312,0,0,0.006627123075,0.006692871499,-0.0001442335384,1094.54000000,1095.87000000,43.90939390,43.50480388,43.70850333,0.0007746611079,0.2666558161,0.2681670123,0.2662205346,0.2678183625,627.90800238,1.00000000,18240,0,pointwise_triangle,mean_strain_rectangle,0.16350410,0.13018143,1159.51060845,1094.54000000,64.97060845,1166.08180588,1095.87000000,70.21180588,,0.00000000,-1094.54000000,0.00000000,-1095.87000000
S18_XY_2,000048.jpg,0.951100,9312,9312,9312,9312,0,0,0.006736730526,0.006856673817,-0.0001477416308,1117.54000000,1118.37000000,44.83207928,44.39802852,44.61663742,0.0007868779231,0.2728645927,0.2734377964,0.272164062,0.2728316179,627.90800238,1.00000000,18240,0,pointwise_triangle,mean_strain_rectangle,0.25739280,0.22218045,1186.50849102,1117.54000000,68.96849102,1189.00097665,1118.37000000,70.63097665,,0.00000000,-1117.54000000,0.00000000,-1118.37000000
S18_XY_2,000049.jpg,0.971100,9312,9312,9312,9312,0,0,0.006986598698,0.007039884023,-0.000135912902,1139.54000000,1140.37000000,45.71464791,45.27140373,45.49464526,0.0009629878118,0.2807304896,0.2825901508,0.2801962031,0.2821694639,627.90800238,1.00000000,18240,0,pointwise_triangle,mean_strain_rectangle,0.19068299,0.14909014,1220.71209866,1139.54000000,81.17209866,1228.79854081,1140.37000000,88.42854081,,0.00000000,-1139.54000000,0.00000000,-1140.37000000
S18_XY_2,000050.jpg,0.991100,9312,9312,9312,9312,0,0,0.007088644965,0.007216469544,-0.0001659714691,1160.54000000,1161.87000000,46.55709978,46.12492949,46.34252600,0.001002161289,0.2870800982,0.2875547764,0.2864282777,0.2871016001,627.90800238,1.00000000,18240,0,pointwise_triangle,mean_strain_rectangle,0.22756847,0.15784526,1248.32236626,1160.54000000,87.78236626,1250.38642940,1161.87000000,88.51642940,53.76702719,1346.46923931,185.92923931,1348.01231761,186.14231761
S18_XY_2,000051.jpg,1.011200,9312,9312,9312,9312,0,0,0.007294047329,0.007250392458,-0.0001323825023,1181.54000000,1182.37000000,47.39955166,46.93875639,47.17084206,0.001002686122,0.2903995885,0.2937838975,0.2896464856,0.2934951415,627.90800238,1.00000000,18240,0,pointwise_triangle,mean_strain_rectangle,0.26000761,0.09838528,1262.75664440,1181.54000000,81.21664440,1277.47277660,1182.37000000,95.10277660,53.76720139,1346.76627242,165.22627242,1347.71233943,165.34233943
S18_XY_2,000052.jpg,1.031200,9312,9312,9312,9312,0,0,0.007388722103,0.007479385343,-0.0001202389629,1192.80000000,1193.71800000,47.85126633,47.38925920,47.62194361,0.001187484118,0.2979757062,0.2992739335,0.2973185186,0.2987872609,627.90800238,1.00000000,18240,0,pointwise_triangle,mean_strain_rectangle,0.22103825,0.16288263,1295.70019339,1192.80000000,102.90019339,1301.34532897,1193.71800000,107.62732897,53.82853795,1348.25828588,155.45828588,1349.29592933,155.57792933
S18_XY_2,000053.jpg,1.051200,9312,9312,9312,9312,0,0,0.007617508251,0.007648878936,-0.0001792417404,1211.04000000,1211.87000000,48.58299595,48.10987314,48.34817077,0.00138568121,0.305159557,0.3074730059,0.3047234759,0.3073563889,627.90800238,1.00000000,18240,0,pointwise_triangle,mean_strain_rectangle,0.14310717,0.03794194,1326.93803146,1211.04000000,115.89803146,1336.99769750,1211.87000000,125.12769750,53.89432183,1349.96171438,138.92171438,1350.88692595,139.01692595
S18_XY_2,000054.jpg,1.071200,9312,9312,9312,9312,0,0,0.007741989296,0.007783653498,-0.0001635468647,1230.54000000,1231.37000000,49.36527269,48.88400116,49.12640502,0.001418064616,0.3105989643,0.312764825,0.3099868024,0.3124865443,627.90800238,1.00000000,18240,0,pointwise_triangle,mean_strain_rectangle,0.19747999,0.08905366,1350.59043295,1230.54000000,120.05043295,1360.00833563,1231.37000000,128.63833563,53.90507025,1350.23812798,119.69812798,1351.14886444,119.77886444
S18_XY_2,000055.jpg,1.091200,9312,9312,9312,9312,0,0,0.007972822653,0.008053584037,-0.0001873270288,1250.04000000,1250.37000000,50.14754943,49.63827975,49.89486389,0.001698363315,0.3204472487,0.3220979483,0.3203273263,0.322219666,627.90800238,1.00000000,18240,0,pointwise_triangle,mean_strain_rectangle,0.03743745,-0.03777476,1393.41413881,1250.04000000,143.37413881,1400.59194461,1250.37000000,150.22194461,53.99810459,1352.84046077,102.80046077,1353.19759922,102.82759922
S18_XY_2,000056.jpg,1.111300,9312,9312,9312,9312,0,0,0.008062191728,0.008179124635,-0.0001192614814,1268.04000000,1268.37000000,50.86965103,50.35285946,50.61323407,0.001698111868,0.3255403453,0.3265871762,0.3249408853,0.3262191361,627.90800238,1.00000000,18240,0,pointwise_triangle,mean_strain_rectangle,0.18448277,0.11281990,1415.56066307,1268.04000000,147.52066307,1420.11264177,1268.37000000,151.74264177,53.99802113,1352.84085226,84.80085226,1353.19292119,84.82292119
S18_XY_2,000057.jpg,1.131300,9312,9312,9312,9312,0,0,0.008262085719,0.008347687213,-0.0001538758577,1285.04000000,1285.37000000,51.55163588,51.02774030,51.29169479,0.001874747553,0.3320683445,0.3340180578,0.3320045675,0.333931156,627.90800238,1.00000000,18240,0,pointwise_triangle,mean_strain_rectangle,0.01920969,0.02602389,1443.94663469,1285.04000000,158.90663469,1452.42465429,1285.37000000,167.05465429,54.05664853,1354.31195850,69.27195850,1354.65974763,69.28974763
S18_XY_2,000058.jpg,1.151300,9312,9312,9312,9312,0,0,0.008336321303,0.008533352452,-0.0001536689945,1293.54000000,1293.87000000,51.89262831,51.36518072,51.63092515,0.002035946157,0.3385772583,0.3384368465,0.3381975043,0.3381479201,627.90800238,1.00000000,18240,0,pointwise_triangle,mean_strain_rectangle,0.11228765,0.08544379,1472.24961608,1293.54000000,178.70961608,1471.63905748,1293.87000000,177.76905748,54.11015219,1355.65353620,62.11353620,1355.99938223,62.12938223
S18_XY_2,000059.jpg,1.171300,9312,9312,9312,9312,0,0,0.008576182941,0.00863549437,-0.0001339862954,1309.54000000,1309.87000000,52.53449640,52.00036269,52.26947642,0.002192952814,0.344140222,0.3465013394,0.3437693145,0.3463013693,627.90800238,1.00000000,18240,0,pointwise_triangle,mean_strain_rectangle,0.10789432,0.05774454,1496.43928304,1309.54000000,186.89928304,1506.70622850,1309.87000000,196.83622850,54.16226449,1356.96120748,47.42120748,1357.30315748,47.43315748
S18_XY_2,000060.jpg,1.191400,9312,9312,9312,9312,0,0,0.008687642326,0.008820360208,-0.00016025377,1325.54000000,1325.37000000,53.17636449,52.61569522,52.89825835,0.002309765405,0.3504417138,0.3516679285,0.3503439596,0.3516004347,627.90800238,1.00000000,18240,0,pointwise_triangle,mean_strain_rectangle,0.02790235,0.01919618,1523.84032256,1325.54000000,198.30032256,1529.17232331,1325.37000000,203.80232331,54.20103592,1358.18538054,32.64538054,1358.01119378,32.64119378
S18_XY_2,000061.jpg,1.211400,9312,9312,9312,9312,0,0,0.008873576817,0.008908457367,-0.0001394829504,1340.04000000,1339.87000000,53.75805745,53.19132888,53.47694545,0.002416696057,0.3555282023,0.3583617662,0.3549218001,0.3580188167,627.90800238,1.00000000,18240,0,pointwise_triangle,mean_strain_rectangle,0.17085517,0.09579092,1545.95811284,1340.04000000,205.91811284,1558.27941694,1339.87000000,218.40941694,54.23652742,1359.07381387,19.03381387,1358.90139920,19.03139920
S18_XY_2,000062.jpg,1.231400,9312,9312,9312,9312,0,0,0.009037255016,0.009198986552,-0.0001340888637,1354.04000000,1353.87000000,54.31969203,53.74711310,54.03567782,0.002707933532,0.3653766985,0.366221411,0.3651293438,0.3660099321,627.90800238,1.00000000,18240,0,pointwise_triangle,mean_strain_rectangle,0.06774441,0.05777955,1588.78273973,1354.04000000,234.74273973,1592.45583825,1353.87000000,238.58583825,54.33319247,1361.49519896,7.45519896,1361.32426296,7.45426296
S18_XY_2,000063.jpg,1.251400,9312,9312,9312,9312,0,0,0.009254990659,0.009262874315,-0.0001198534215,1362.62000000,1362.73000000,54.66389380,54.09884511,54.38357108,0.00289007533,0.3697739221,0.3732331844,0.3693508726,0.3730943501,627.90800238,1.00000000,18240,0,pointwise_triangle,mean_strain_rectangle,0.11453866,0.03721157,1607.90337067,1362.62000000,245.28337067,1622.94542483,1362.73000000,260.21542483,54.39364741,1362.87246968,0.25246968,1362.98249007,0.25249007
S18_XY_2,000064.jpg,1.271500,9312,9312,9312,9312,0,0,0.009349594022,0.009448349664,-0.0001559613681,1372.54000000,1372.37000000,55.06185201,54.48154225,54.77400274,0.003058646356,0.3760624764,0.3780331486,0.3757598487,0.3779060386,627.90800238,1.00000000,18240,0,pointwise_triangle,mean_strain_rectangle,0.08053752,0.03363534,1635.24815330,1372.54000000,262.70815330,1643.81730947,1372.37000000,271.44730947,54.44959806,1364.41099023,-8.12900977,1364.24199707,-8.12800293
S18_XY_2,000065.jpg,1.291500,9312,9312,9312,9312,0,0,0.009570199902,0.009601107755,-0.0001844848027,1384.04000000,1384.37000000,55.52319471,54.95792872,55.24273077,0.003299519755,0.3828870627,0.3861234137,0.3825903924,0.3860514361,627.90800238,1.00000000,18240,0,pointwise_triangle,mean_strain_rectangle,0.07754254,0.01864458,1664.92378670,1384.04000000,280.88378670,1678.99654699,1384.37000000,294.62654699,54.52954669,1366.17203291,-17.86796709,1366.49777261,-17.87222739
S18_XY_2,000066.jpg,1.311500,9312,9312,9312,9312,0,0,0.009669396782,0.009764372065,-0.0001899575907,1395.04000000,1394.87000000,55.96447902,55.37476689,55.67196548,0.003438060912,0.3887388439,0.3910021026,0.3884050749,0.3907536276,627.90800238,1.00000000,18240,0,pointwise_triangle,mean_strain_rectangle,0.08593321,0.06358867,1690.36933091,1395.04000000,295.32933091,1700.21075343,1394.87000000,305.34075343,54.57553008,1367.56528763,-27.47471237,1367.39863571,-27.47136429
S18_XY_2,000067.jpg,1.331500,9312,9312,9312,9312,0,0,0.009899419589,0.009903612697,-0.0002056430011,1404.54000000,1404.87000000,56.34558820,55.77175562,56.06087458,0.003697128369,0.3951808458,0.3991551946,0.394945959,0.3990264683,627.90800238,1.00000000,18240,0,pointwise_triangle,mean_strain_rectangle,0.05947315,0.03226008,1718.38135680,1404.54000000,313.84135680,1735.66318310,1404.87000000,330.79318310,54.66151753,1369.48073671,-35.05926329,1369.80249945,-35.06750055
S18_XY_2,000068.jpg,1.351600,9312,9312,9312,9312,0,0,0.01006729468,0.01006705666,-0.0002376270504,1412.04000000,1413.37000000,56.64646387,56.10919604,56.37974994,0.003938445087,0.4022109085,0.4059213464,0.401512889,0.4057437009,627.90800238,1.00000000,18240,0,pointwise_triangle,mean_strain_rectangle,0.17384734,0.04378268,1748.95047131,1412.04000000,336.91047131,1765.08472320,1413.37000000,351.71472320,54.74161330,1371.01260171,-41.02739829,1372.30395801,-41.06604199
S18_XY_2,000069.jpg,1.371600,9312,9312,9312,9312,0,0,0.01018852667,0.0100867168,-0.0002052566734,1415.54000000,1417.87000000,56.78687251,56.28784097,56.53900849,0.004032443535,0.4043179379,0.4100343699,0.4034018374,0.4095133022,627.90800238,1.00000000,18240,0,pointwise_triangle,mean_strain_rectangle,0.22709379,0.12724074,1758.11255532,1415.54000000,342.57255532,1782.96955519,1417.87000000,365.09955519,54.77281246,1371.32059812,-44.21940188,1373.57781232,-44.29218768
S18_XY_2,000070.jpg,1.391600,9312,9312,9312,9312,0,0,0.01042698607,0.01031964099,-0.0002154277431,1423.04000000,1425.37000000,57.08774818,56.58558251,56.83832911,0.004417709691,0.4133766571,0.4192640257,0.4127518972,0.4190631873,627.90800238,1.00000000,18240,0,pointwise_triangle,mean_strain_rectangle,0.15136451,0.04792556,1797.50296190,1423.04000000,374.46296190,1823.10325227,1425.37000000,397.73325227,54.90068669,1374.52797115,-48.51202885,1376.77854047,-48.59145953
S18_XY_2,000071.jpg,1.411600,9312,9312,9312,9312,0,0,0.01051477603,0.01047715599,-0.0001721214601,1429.54000000,1431.37000000,57.34850710,56.82377575,57.08795013,0.00458742682,0.4189724424,0.4238365527,0.4182757369,0.4233678285,627.90800238,1.00000000,18240,0,pointwise_triangle,mean_strain_rectangle,0.16656608,0.11071323,1821.83534863,1429.54000000,392.29534863,1842.98616231,1431.37000000,411.61616231,54.95701774,1376.17929827,-53.36070173,1377.94098952,-53.42901048
S18_XY_2,000072.jpg,1.431700,9312,9312,9312,9312,0,0,0.01073190853,0.01067598812,-0.0002269175797,1435.54000000,1436.37000000,57.58920763,57.02227011,57.30784215,0.004943267611,0.4268113098,0.4321235039,0.4264049345,0.4319178543,627.90800238,1.00000000,18240,0,pointwise_triangle,mean_strain_rectangle,0.09530269,0.04761311,1855.92142282,1435.54000000,420.38142282,1879.02065768,1436.37000000,442.65065768,55.07512536,1379.61128018,-55.92871982,1380.40894333,-55.96105667
S18_XY_2,000073.jpg,1.451700,9312,9312,9312,9312,0,0,0.01088098418,0.01085138577,-0.000221261373,1439.54000000,1440.87000000,57.74967465,57.20091504,57.47725960,0.005217760646,0.4335754466,0.4384826539,0.4331141078,0.4382154387,627.90800238,1.00000000,18240,0,pointwise_triangle,mean_strain_rectangle,0.10651667,0.06097804,1885.33420071,1439.54000000,445.79420071,1906.67241494,1440.87000000,465.80241494,55.16623274,1381.65944638,-57.88055362,1382.93597018,-57.93402982
S18_XY_2,000074.jpg,1.471700,9312,9312,9312,9312,0,0,0.01111903621,0.01101286927,-0.0002530182611,1442.30000000,1444.27800000,57.86039690,57.33620880,57.60009176,0.005584215365,0.4408576399,0.4470302282,0.4403875107,0.4469681185,627.90800238,1.00000000,18240,0,pointwise_triangle,mean_strain_rectangle,0.10675352,0.01389578,1916.99966572,1442.30000000,474.69966572,1943.84018917,1444.27800000,499.56218917,55.28786324,1384.40205061,-57.89794939,1386.30064817,-57.97735183
S18_XY_2,000075.jpg,1.491700,9312,9312,9312,9312,0,0,0.01128489939,0.01114309218,-0.0002481608402,1445.04000000,1445.87000000,57.97031681,57.39940941,57.68698192,0.005855537281,0.4464080744,0.453418176,0.4459689383,0.4532612183,627.90800238,1.00000000,18240,0,pointwise_triangle,mean_strain_rectangle,0.09846787,0.03462852,1941.13485157,1445.04000000,496.09485157,1971.61716882,1445.87000000,525.74716882,55.37791808,1387.19870720,-57.84129280,1387.99548440,-57.87451560
S18_XY_2,000076.jpg,1.511800,9312,9312,9312,9312,0,0,0.01143519247,0.01127920485,-0.0002247958023,1448.54000000,1449.37000000,58.11072546,57.53835546,57.82666500,0.00610044408,0.4521422311,0.4595792993,0.4515518445,0.4591626733,627.90800238,1.00000000,18240,0,pointwise_triangle,mean_strain_rectangle,0.13074613,0.09073603,1966.06892438,1448.54000000,517.52892438,1998.40783826,1449.37000000,549.03783826,55.45920544,1389.23587339,-59.30412661,1390.03189267,-59.33810733
S18_XY_2,000077.jpg,1.531800,9312,9312,9312,9312,0,0,0.01162354428,0.01149476984,-0.0002702712071,1450.54000000,1451.87000000,58.19095897,57.63760265,57.91626346,0.00647982878,0.4602917264,0.4670772482,0.4598533422,0.4670530169,627.90800238,1.00000000,18240,0,pointwise_triangle,mean_strain_rectangle,0.09533131,0.00518813,2001.50571460,1450.54000000,550.96571460,2031.01148235,1451.87000000,579.14148235,55.58512756,1392.15560714,-58.38439286,1393.43207449,-58.43792551
S18_XY_2,000078.jpg,1.551800,9312,9312,9312,9312,0,0,0.01183449906,0.01157420501,-0.0002567210775,1453.04000000,1453.87000000,58.29125086,57.71700039,58.00625753,0.006745842324,0.4652044373,0.4743235516,0.464452085,0.4741095717,627.90800238,1.00000000,18240,0,pointwise_triangle,mean_strain_rectangle,0.16198707,0.04513302,2022.86786044,1453.04000000,569.82786044,2062.52088587,1453.87000000,608.65088587,55.67342049,1394.60310591,-58.43689409,1395.39972581,-58.47027419
S18_XY_2,000079.jpg,1.571800,9312,9312,9312,9312,0,0,0.01201751043,0.0117980904,-0.0001976382518,1454.54000000,1455.87000000,58.35142599,57.79639814,58.07590124,0.007128634151,0.4734969403,0.4820860068,0.4729368361,0.4819348347,627.90800238,1.00000000,18240,0,pointwise_triangle,mean_strain_rectangle,0.11843108,0.03136774,2058.92649731,1454.54000000,604.38649731,2096.27469323,1455.87000000,640.40469323,55.80047347,1397.55077319,-56.98922681,1398.82866347,-57.04133653
S18_XY_2,000080.jpg,1.591800,9312,9312,9312,9312,0,0,0.01215725421,0.01197901271,-0.0002576556093,1455.04000000,1456.87000000,58.37148437,57.83609701,58.10564062,0.007442064907,0.4801536921,0.4881953552,0.4797047534,0.4880196137,627.90800238,1.00000000,18240,0,pointwise_triangle,mean_strain_rectangle,0.09358647,0.03601116,2087.87232889,1455.04000000,632.83232889,2122.84022808,1456.87000000,665.97022808,55.90450471,1399.92072481,-55.11927519,1401.68140144,-55.18859856
S18_XY_2,000081.jpg,1.611900,9312,9312,9312,9312,0,0,0.01237613757,0.01219144653,-0.000275564736,1456.54000000,1458.37000000,58.43165950,57.89564532,58.16550477,0.007856626873,0.4886716538,0.4970530879,0.4882475293,0.4967704674,627.90800238,1.00000000,18240,0,pointwise_triangle,mean_strain_rectangle,0.08686669,0.05689156,2124.91133678,1456.54000000,668.37133678,2161.35667630,1458.37000000,702.98667630,56.04210256,1403.36724295,-53.17275705,1405.13043658,-53.23956342
S18_XY_2,000082.jpg,1.631900,9312,9312,9312,9312,0,0,0.01253984556,0.01236455742,-0.0002341838239,1458.54000000,1459.87000000,58.51189301,57.95519363,58.23553901,0.008171239482,0.4953306286,0.5034543141,0.4950495332,0.5034718128,627.90800238,1.00000000,18240,0,pointwise_triangle,mean_strain_rectangle,0.05678127,-0.00347561,2153.86683510,1458.54000000,695.32683510,2189.19139522,1459.87000000,729.32139522,56.14652608,1406.21956182,-52.32043818,1407.50185234,-52.36814766
S18_XY_2,000083.jpg,1.651900,9312,9312,9312,9312,0,0,0.01269681571,0.01248810197,-0.0002390725939,1460.04000000,1461.37000000,58.57206815,58.01474194,58.29540317,0.008434999655,0.5008211919,0.5097167902,0.5003405143,0.5094308365,627.90800238,1.00000000,18240,0,pointwise_triangle,mean_strain_rectangle,0.09607008,0.05613201,2177.74168013,1460.04000000,717.70168013,2216.42278166,1461.37000000,755.05278166,56.23407109,1408.41281966,-51.62718034,1409.69579071,-51.67420929
S18_XY_2,000084.jpg,1.671900,9312,9312,9312,9312,0,0,0.01291858799,0.01272890896,-0.0002654897331,1461.54000000,1462.37000000,58.63224328,58.05444081,58.34548785,0.008883669754,0.5100536665,0.5186884531,0.5097377132,0.5185782426,627.90800238,1.00000000,18240,0,pointwise_triangle,mean_strain_rectangle,0.06198350,0.02125244,2217.88763475,1461.54000000,756.34763475,2255.43463754,1462.37000000,793.06463754,56.38298982,1412.37991092,-49.16008908,1413.18199320,-49.18800680
S18_XY_2,000085.jpg,1.692000,9312,9312,9312,9312,0,0,0.01310447723,0.01290025363,-0.0002432137501,1462.00800000,1464.33800000,58.65101792,58.13256819,58.39351924,0.009225806599,0.5169805341,0.5259716101,0.5167297591,0.5259103414,627.90800238,1.00000000,18240,0,pointwise_triangle,mean_strain_rectangle,0.04853118,0.01165002,2248.00802212,1462.00800000,786.00002212,2287.10429286,1464.33800000,822.76629286,56.49654894,1414.51324738,-47.49475262,1416.76755507,-47.57044493
S18_XY_2,000086.jpg,1.712000,9312,9312,9312,9312,0,0,0.01323204186,0.01312018144,-0.0002736747683,1463.04000000,1464.87000000,58.69241841,58.15368799,58.42491608,0.009564198148,0.525120764,0.5324136261,0.5244966026,0.5320668724,627.90800238,1.00000000,18240,0,pointwise_triangle,mean_strain_rectangle,0.11900198,0.06517108,2283.40452315,1463.04000000,820.36452315,2315.11637999,1464.87000000,850.24637999,56.60886496,1417.56359020,-45.47640980,1419.33670739,-45.53329261
S18_XY_2,000087.jpg,1.732000,9312,9312,9312,9312,0,0,0.01352167638,0.01328153536,-0.0002506018541,1464.54000000,1466.37000000,58.75259355,58.21323630,58.48478022,0.009998368972,0.5322571898,0.5420938532,0.532327327,0.5423300916,627.90800238,1.00000000,18240,0,pointwise_triangle,mean_strain_rectangle,-0.01317558,-0.04355991,2314.43614118,1464.54000000,849.89614118,2357.20931492,1466.37000000,890.83931492,56.75297121,1421.17310077,-43.36689923,1422.94891213,-43.42108787
S18_XY_2,000088.jpg,1.752000,9312,9312,9312,9312,0,0,0.01365960172,0.0135209902,-0.0002805842792,1466.54000000,1467.87000000,58.83282706,58.27278461,58.55481455,0.01035533112,0.5409880554,0.5490605259,0.5407732731,0.5490049493,627.90800238,1.00000000,18240,0,pointwise_triangle,mean_strain_rectangle,0.03971762,0.01012315,2352.40092823,1466.54000000,885.86092823,2387.50278871,1467.87000000,919.63278871,56.87145102,1424.37916379,-42.16083621,1425.67092828,-42.19907172
