Repository: P20230101/ultimate-brain-wiki

# PA12 自建 VFM 输出

本目录是 PA12 VFM 的自建主路径。它使用已经完成时间同步的 DIC 全场—Press 合并数据，不修改原始 JPG、DAT、XLS；MatchID 文件仅保留为历史格式、方向和载荷审计证据。

## 当前方法

1. 双轴十字试样和单轴长条试样均可进入自建 VFM 计算；单轴 Job Polygon 已接入，但实际厚度、有效宽度、标距、积分域和外功未独立确认，因此单轴结果强制保持复核状态。
2. 旋转后的 DIC 坐标中，机器 X 方向使用 `Eyy` 和竖直边界长度，机器 Y 方向使用 `Exx` 和水平边界长度。
3. `X=(X1_Press+X2_Press)/2`，`Y=(Y1_Press+Y2_Press)/2`；中心厚度使用 1 mm，外围 3 mm 仅作记录。
4. 虚功积分前将旋转后 DIC 应变映射到机器轴：机器 X 使用 `Eyy`，机器 Y 使用 `Exx`。阶段 1 当前固定工作假设 `ν=0.375`，在参考场点坐标集合审计后，用 ROI 内当前帧相邻完整网格单元拆分成两个三角形的逐点积分和加载初期内外虚功计算条件 `E`。真实 Job Polygon 使用 Polygon 内三角形；缺失单元不补足，矩形均值法只保留作回归基线。
5. 阶段 2 固定阶段 1 的条件 `E、ν`，用平面应力等效应力和 DIC 应变计算约化候选 `Y、H`，并导出 Linear、Ludwik、Swift、通用 Voce I/II 对比。此结果不是 MatchID 内部 J2 求解的复刻。

File: Agents/PA12实验数据处理/VFM自建/敏感性分析/S18_XY_2/S18_XY_2_模型对比.csv
照片,时间/s,等效塑性应变,等效应力/MPa,Linear模型应力/MPa,Ludwik模型应力/MPa,Swift模型应力/MPa,Voce I（通用）模型应力/MPa,Voce II（通用）模型应力/MPa
000003.jpg,0.050000,0,0.00000000,,,,,
000004.jpg,0.070000,0.0001178375406,0.77662151,,,,,
000005.jpg,0.090000,0.0001138486867,1.81416484,,,,,
000006.jpg,0.110100,0.0001408729491,2.92145603,,,,,
000007.jpg,0.130100,0.0001135121354,4.07882392,,,,,
000008.jpg,0.150100,0.0001653721179,4.63735027,,,,,
000009.jpg,0.170100,0.0002133853397,5.83483515,,,,,
000010.jpg,0.190200,0.0001855025607,7.03184002,,,,,
000011.jpg,0.210200,0.000160230748,8.22939922,,,,,
000012.jpg,0.230200,0.0001325592574,9.43686310,,,,,
000013.jpg,0.250200,0.0002017198929,10.14650648,,,,,
000014.jpg,0.270300,0.0001257091962,11.20265154,,,,,
000015.jpg,0.290300,0.0002102133123,12.42085394,,,,,
000016.jpg,0.310300,0.0001218661823,13.61812580,,,,,
000017.jpg,0.330300,0.0001576921696,14.81599236,,,,,
000018.jpg,0.350400,0.0002678089761,16.00359523,,,,,
000019.jpg,0.370400,0.0001559672829,16.57197795,,,,,
000020.jpg,0.390400,0.0001905945222,17.75957418,,,,,
000021.jpg,0.410400,0.0002082769595,18.94717602,,,,,
000022.jpg,0.430500,0.0001894064928,20.12448011,,,,,
000023.jpg,0.450500,0.0002469190536,21.31276246,,,,,
000024.jpg,0.470500,0.0001515765286,22.15288830,,,,,
000025.jpg,0.490500,0.0001385336491,23.00885910,,,,,
000026.jpg,0.510600,0.000148753238,24.19647404,,,,,
000027.jpg,0.530600,0.000193120685,25.33456661,,,,,
000028.jpg,0.550600,0.0002268464194,26.47194103,,,,,
000029.jpg,0.570600,0.0002129525495,27.58936512,,,,,
000030.jpg,0.590600,0.0001799078695,28.12812433,,,,,
000031.jpg,0.610700,0.0001809790641,29.24555298,,,,,
000032.jpg,0.630700,0.0002075688089,30.32377624,,,,,
000033.jpg,0.650700,0.0001765995784,31.42124579,,,,,
000034.jpg,0.670700,0.0002026370159,32.46848753,,,,,
000035.jpg,0.690800,0.0002498660775,33.39802039,,,,,
000036.jpg,0.710800,0.0002328303935,34.04421538,,,,,
000037.jpg,0.730800,0.0002243466445,35.07096064,,,,,
000038.jpg,0.750800,0.0002706723562,36.07784257,,,,,
000039.jpg,0.770900,0.0002995499323,37.06534118,,,,,
000040.jpg,0.790900,0.0002907586467,38.03242531,,,,,
000041.jpg,0.810900,0.0003830899265,38.51089986,,,,,
000042.jpg,0.830900,0.0004777192951,39.50822834,,,,,
000043.jpg,0.851000,0.0005315440354,40.45627803,,,,,
000044.jpg,0.871000,0.0005477693366,41.41410492,,,,,
000045.jpg,0.891000,0.0006018753729,42.35197708,,,,,
000046.jpg,0.911000,0.0005766643396,43.26949957,,,,,
000047.jpg,0.931100,0.0007746611079,43.70850333,,,,,
000048.jpg,0.951100,0.0007868779231,44.61663742,,,,,
000049.jpg,0.971100,0.0009629878118,45.49464526,,,,,
000050.jpg,0.991100,0.001002161289,46.34252600,53.76702719,50.95516441,53.27169738,48.04700385,48.39613282
000051.jpg,1.011200,0.001002686122,47.17084206,53.76720139,50.95636128,53.27191243,48.04922739,48.39832958
000052.jpg,1.031200,0.001187484118,47.62194361,53.82853795,51.35004224,53.34755987,48.80633169,49.14308229
000053.jpg,1.051200,0.00138568121,48.34817077,53.89432183,51.72173038,53.42852510,49.56368035,49.88143625
000054.jpg,1.071200,0.001418064616,49.12640502,53.90507025,51.77840534,53.44173762,49.68231299,49.99647238
000055.jpg,1.091200,0.001698363315,49.89486389,53.99810459,52.23053389,53.55590904,50.65276490,50.93094453
000056.jpg,1.111300,0.001698111868,50.61323407,53.99802113,52.23015566,53.55580677,50.65193796,50.93015333
000057.jpg,1.131300,0.001874747553,51.29169479,54.05664853,52.48559457,53.62757899,51.21459168,51.46641099
000058.jpg,1.151300,0.002035946157,51.63092515,54.11015219,52.70262602,53.69296109,51.69743796,51.92322042
000059.jpg,1.171300,0.002192952814,52.26947642,54.16226449,52.90134116,53.75653557,52.14126253,52.34026436
000060.jpg,1.191400,0.002309765405,52.89825835,54.20103592,53.04201833,53.80376639,52.45539562,52.63374861
000061.jpg,1.211400,0.002416696057,53.47694545,54.23652742,53.16595384,53.84695063,52.73147639,52.89049628
000062.jpg,1.231400,0.002707933532,54.03567782,54.33319247,53.48283282,53.96432164,53.43113414,53.53605304
000063.jpg,1.251400,0.00289007533,54.38357108,54.39364741,53.66756676,54.03754427,53.83247004,53.90295530
000064.jpg,1.271500,0.003058646356,54.77400274,54.44959806,53.83052033,54.10518734,54.18092717,54.21944804
000065.jpg,1.291500,0.003299519755,55.24273077,54.52954669,54.05148196,54.20163772,54.64316287,54.63625578
000066.jpg,1.311500,0.003438060912,55.67196548,54.57553008,54.17285847,54.25700321,54.89123113,54.85850045
000067.jpg,1.331500,0.003697128369,56.06087458,54.66151753,54.38983125,54.36032240,55.32284253,55.24275447
000068.jpg,1.351600,0.003938445087,56.37974994,54.74161330,54.58139476,54.45631479,55.68986739,55.56708238
000069.jpg,1.371600,0.004032443535,56.53900849,54.77281246,54.65350976,54.49364178,55.82433163,55.68535072
000070.jpg,1.391600,0.004417709691,56.83832911,54.90068669,54.93589954,54.64625778,56.32980727,56.12736295
000071.jpg,1.411600,0.00458742682,57.08795013,54.95701774,55.05415798,54.71329840,56.53095357,56.30217214
000072.jpg,1.431700,0.004943267611,57.30784215,55.07512536,55.29130865,54.85348703,56.91442779,56.63390907
000073.jpg,1.451700,0.005217760646,57.47725960,55.16623274,55.46520033,54.96128456,57.17810153,56.86103246
000074.jpg,1.471700,0.005584215365,57.60009176,55.28786324,55.68642949,55.10473543,57.49145624,57.13027679
000075.jpg,1.491700,0.005855537281,57.68698192,55.37791808,55.84295397,55.21060887,57.69796814,57.30760162
000076.jpg,1.511800,0.00610044408,57.82666500,55.45920544,55.97939772,55.30593042,57.86764606,57.45345267
000077.jpg,1.531800,0.00647982878,57.91626346,55.58512756,56.18246274,55.45313872,58.10237202,57.65589969
000078.jpg,1.551800,0.006745842324,58.00625753,55.67342049,56.31931674,55.55603031,58.24865608,57.78281829
000079.jpg,1.571800,0.007128634151,58.07590124,55.80047347,56.50895943,55.70362250,58.43579129,57.94662772
000080.jpg,1.591800,0.007442064907,58.10564062,55.90450471,56.65834229,55.82406341,58.57074626,58.06629815
000081.jpg,1.611900,0.007856626873,58.16550477,56.04210256,56.84847796,55.98280699,58.72715901,58.20746731
000082.jpg,1.631900,0.008171239482,58.23553901,56.14652608,56.98755440,56.10285726,58.83106718,58.30336090
000083.jpg,1.651900,0.008434999655,58.29540317,56.23407109,57.10093041,56.20322575,58.90946381,58.37725625
000084.jpg,1.671900,0.008883669754,58.34548785,56.38298982,57.28751781,56.37338167,59.02668877,58.49115776
000085.jpg,1.692000,0.009225806599,58.39351924,56.49654894,57.42486414,56.50265202,59.10406098,58.56939629
000086.jpg,1.712000,0.009564198148,58.42491608,56.60886496,57.55680758,56.63009980,59.17167070,58.64052112
000087.jpg,1.732000,0.009998368972,58.48478022,56.75297121,57.72080388,56.79303281,59.24706939,58.72397790
000088.jpg,1.752000,0.01035533112,58.55481455,56.87145102,57.85147712,56.92650108,59.30072898,58.78698795
000089.jpg,1.772100,0.01068898447,58.62485401,56.98219438,57.97044123,57.05085785,59.34495678,58.84197914
000090.jpg,1.792100,0.01106190484,58.68471818,57.10597091,58.09998617,57.18940069,59.38843126,58.89959546
000091.jpg,1.812100,0.01142724409,58.71782663,57.22723118,58.22359679,57.32467130,59.42566604,58.95265181
000092.jpg,1.832100,0.01177396491,58.78449181,57.34231177,58.33805575,57.45263474,59.45670583,59.00034047
000093.jpg,1.852200,0.01214007859,58.85453639,57.46382908,58.45606432,57.58732219,59.48549607,59.04827558
000094.jpg,1.872200,0.01256336635,58.93435530,57.60432312,58.58905050,57.74249343,59.51433494,59.10105212
000095.jpg,1.892200,0.01294679593,59.00399379,57.73158778,58.70649538,57.88254921,59.53688707,59.14678207
000096.jpg,1.912200,0.01327789802,59.07363731,57.84148434,58.80572334,58.00310927,59.55398319,59.18491748
000097.jpg,1.932300,0.01371907963,59.11354675,57.98791755,58.93494982,58.16320612,59.57378545,59.23407310
000098.jpg,1.952300,0.01415861444,59.20354104,58.13380417,59.06047219,58.32209201,59.59059185,59.28145435
000099.jpg,1.972300,0.01448961272,59.27318453,58.24366628,59.15298368,58.44134314,59.60158706,59.31625166
000100.jpg,1.992300,0.0150290061,59.34283302,58.42269710,59.30022725,58.63494496,59.61689517,59.37160236
000101.jpg,2.012400,0.01549417578,59.40308829,58.57709223,59.42389603,58.80118764,59.62788643,59.41821717
000102.jpg,2.032400,0.01572318278,59.45165363,58.65310226,59.48370557,58.88278826,59.63265100,59.44084633
000103.jpg,2.052400,0.01617591939,59.52281664,58.80337072,59.59995127,59.04364317,59.64097823,59.48505468
000104.jpg,2.072400,0.0167019377,59.58268082,58.97796220,59.73183097,59.22976473,59.64907788,59.53567320
000105.jpg,2.092400,0.0172323727,59.65232424,59.15401963,59.86153888,59.41662055,59.65581705,59.58605959
000106.jpg,2.112500,0.01762527251,59.70240917,59.28442756,59.95559813,59.55449648,59.66003373,59.62303454
000107.jpg,2.132500,0.01805398549,59.77205257,59.42672229,60.05636135,59.70443001,59.66399637,59.66310133
000108.jpg,2.152500,0.01858306538,59.80179149,59.60232995,60.17814316,59.88873857,59.66810660,59.71221646
000109.jpg,2.172500,0.01917618111,59.88161036,59.79919183,60.31145304,60.09441142,59.67186460,59.76692503
000110.jpg,2.192600,0.01961707694,59.92151979,59.94553019,60.40845621,60.24666094,59.67417691,59.80739993
000111.jpg,2.212600,0.02021106407,59.98101247,60.14268130,60.53645671,60.45092490,59.67675959,59.86172168
000112.jpg,2.232600,0.02069021811,60.01076624,60.30171799,60.63756505,60.61499539,59.67847217,59.90540144
000113.jpg,2.252600,0.02131495652,60.04976593,60.50907580,60.76665415,60.82798376,59.68030030,59.96220446
000114.jpg,2.272700,0.02187976612,60.10038899,60.69654256,60.88081457,61.01964304,59.68163081,60.01344422
000115.jpg,2.292700,0.02235303272,60.15044908,60.85362514,60.97469453,61.17958976,59.68255326,60.05631300
000116.jpg,2.312700,0.02295751469,60.20997125,61.05425961,61.09234798,61.38303184,59.68352237,60.11099763
000117.jpg,2.332700,0.02363038879,60.24955847,61.27759420,61.22047132,61.60838311,59.68437777,60.17179731
000118.jpg,2.352800,0.02428813835,60.27933676,61.49590879,61.34296097,61.82755519,59.68503403,60.23117437
000119.jpg,2.372800,0.02500195332,60.29929138,61.73283213,61.47296378,62.06418044,59.68558914,60.29556559
000120.jpg,2.392800,0.02559953019,60.33920061,61.93117471,61.57956267,62.26130311,59.68595487,60.34944275
000121.jpg,2.412800,0.02629056001,60.38924091,62.16053540,61.70041064,62.48816525,59.68628961,60.41172107
000122.jpg,2.432900,0.02709083531,60.41901908,62.42615590,61.83726983,62.74945441,59.68658539,60.48382046
000123.jpg,2.452900,0.02778600702,60.43897370,62.65689133,61.95358837,62.97519291,59.68678093,60.54643500
000124.jpg,2.472900,0.02859847092,60.45674711,62.92655738,62.08665686,63.23758631,59.68695479,60.61960069
000125.jpg,2.492900,0.02935088963,60.47888293,63.17629374,62.20725554,63.47923048,59.68707584,60.68734966
000126.jpg,2.513000,0.03169796188,55.15402896,,,,,
000127.jpg,2.533000,0.03950309084,30.78053499,,,,,
000128.jpg,2.553000,0.04739469475,6.25922995,,,,,

File: Agents/PA12实验数据处理/VFM自建/敏感性分析/S18_XY_2/S18_XY_2_内外虚功.csv (part 2 of 2)
实验编号,照片,时间/s,点数,参考帧点数,当前帧点数,匹配点数,参考帧缺失点数,当前帧新增点数,平均exx,平均eyy,平均exy,X向力/N,Y向力/N,边界σx/MPa,边界σy/MPa,等效应力/MPa,等效塑性应变,X虚场系数/N每MPa,Y虚场系数/N每MPa,基线X虚场系数/N每MPa,基线Y虚场系数/N每MPa,积分面积/mm2,面积比,有效三角形数,排除点数,积分方法,基线方法,逐点/基线系数差异X/%,逐点/基线系数差异Y/%,阶段1内部虚功X/N,阶段1外部虚功X/N,阶段1残差X/N,阶段1内部虚功Y/N,阶段1外部虚功Y/N,阶段1残差Y/N,阶段2模型等效应力/MPa,阶段2内部虚功X/N,阶段2残差X/N,阶段2内部虚功Y/N,阶段2残差Y/N
S18_XY_2,000089.jpg,1.772100,9312,9312,9312,9312,0,0,0.01385160387,0.01368329797,-0.0002587694028,1468.54000000,1469.37000000,58.91306057,58.33233292,58.62485401,0.01068898447,0.547706066,0.5564406992,0.5475696846,0.556416895,627.90800238,1.00000000,18240,0,pointwise_triangle,mean_strain_rectangle,0.02490668,0.00427812,2381.61313417,1468.54000000,913.07313417,2419.59430399,1469.37000000,950.22430399,56.98219438,1427.39172923,-41.14827077,1428.19847275,-41.17152725
S18_XY_2,000090.jpg,1.792100,9312,9312,9312,9312,0,0,0.01401021835,0.01391562126,-0.0002618084136,1470.04000000,1470.87000000,58.97323571,58.39188123,58.68471818,0.01106190484,0.556313893,0.5638649651,0.5560338142,0.5636197952,627.90800238,1.00000000,18240,0,pointwise_triangle,mean_strain_rectangle,0.05037083,0.04349916,2419.04290732,1470.04000000,949.00290732,2451.87754900,1470.87000000,981.00754900,57.10597091,1430.49270871,-39.54729129,1431.30037989,-39.56962011
S18_XY_2,000091.jpg,1.812100,9312,9312,9312,9312,0,0,0.01427595505,0.01402219767,-0.0002972536225,1470.65200000,1471.92600000,58.99778716,58.43380324,58.71782663,0.01142724409,0.5624906803,0.5727037741,0.5620157043,0.5725804263,627.90800238,1.00000000,18240,0,pointwise_triangle,mean_strain_rectangle,0.08451295,0.02154244,2445.90168938,1470.65200000,975.24968938,2490.31171112,1471.92600000,1018.38571112,57.22723118,1433.31841129,-37.33358871,1434.56006986,-37.36593014
S18_XY_2,000092.jpg,1.832100,9312,9312,9312,9312,0,0,0.01442404737,0.0142419742,-0.0002644074092,1472.54000000,1473.37000000,59.07352759,58.49112841,58.78449181,0.01177396491,0.5704950229,0.5794293789,0.5700014464,0.5793369933,627.90800238,1.00000000,18240,0,pointwise_triangle,mean_strain_rectangle,0.08659214,0.01594678,2480.70730598,1472.54000000,1008.16730598,2519.55693909,1473.37000000,1046.18693909,57.34231177,1436.41367269,-36.12632731,1437.22331002,-36.14668998
S18_XY_2,000093.jpg,1.852200,9312,9312,9312,9312,0,0,0.01464528664,0.0144062615,-0.0002698910555,1474.54000000,1474.87000000,59.15376111,58.55067672,58.85453639,0.01214007859,0.5777205005,0.5878360577,0.5771732985,0.5876276835,627.90800238,1.00000000,18240,0,pointwise_triangle,mean_strain_rectangle,0.09480722,0.03546023,2512.12615182,1474.54000000,1037.58615182,2556.11205096,1474.87000000,1081.24205096,57.46382908,1439.69725574,-34.84274426,1440.01945798,-34.85054202
S18_XY_2,000094.jpg,1.872200,9312,9312,9312,9312,0,0,0.0147995775,0.01470025833,-0.0002517333014,1476.54000000,1476.87000000,59.23399462,58.63007447,58.93435530,0.01256336635,0.5877932452,0.5956203,0.5873793165,0.5953817573,627.90800238,1.00000000,18240,0,pointwise_triangle,mean_strain_rectangle,0.07047043,0.04006550,2555.92588761,1476.54000000,1079.38588761,2589.96059637,1476.87000000,1113.09059637,57.60432312,1443.21740394,-33.32259606,1443.53995649,-33.33004351
S18_XY_2,000095.jpg,1.892200,9312,9312,9312,9312,0,0,0.0151026612,0.01479835734,-0.0002683102901,1478.04000000,1478.87000000,59.29416975,58.70947221,59.00399379,0.01294679593,0.5939887734,0.6054198394,0.5935215449,0.6053439054,627.90800238,1.00000000,18240,0,pointwise_triangle,mean_strain_rectangle,0.07872140,0.01254395,2582.86616135,1478.04000000,1104.82616135,2632.57234273,1478.87000000,1153.70234273,57.73158778,1446.16644609,-31.87355391,1446.97854735,-31.89145265
S18_XY_2,000096.jpg,1.912200,9312,9312,9312,9312,0,0,0.01526250966,0.01499004336,-0.0002772874738,1479.54000000,1480.87000000,59.35434489,58.78886996,59.07363731,0.01327789802,0.60157596,0.6124598526,0.6008203623,0.6121362969,627.90800238,1.00000000,18240,0,pointwise_triangle,mean_strain_rectangle,0.12576099,0.05285681,2615.85784135,1479.54000000,1136.31784135,2663.18472560,1480.87000000,1182.31472560,57.84148434,1448.67987886,-30.86012114,1449.98213783,-30.88786217
S18_XY_2,000097.jpg,1.932300,9312,9312,9312,9312,0,0,0.01544953888,0.01525650222,-0.0002833626306,1480.54000000,1481.87000000,59.39446164,58.82856883,59.11354675,0.01371907963,0.6110045445,0.6208893499,0.6105837134,0.6205472904,627.90800238,1.00000000,18240,0,pointwise_triangle,mean_strain_rectangle,0.06892276,0.05512224,2656.85654888,1480.54000000,1176.31654888,2699.83906035,1481.87000000,1217.96906035,57.98791755,1452.34783179,-28.19216821,1453.65250617,-28.21749383
S18_XY_2,000098.jpg,1.952300,9312,9312,9312,9312,0,0,0.01565635666,0.01551421694,-0.000330658489,1483.04000000,1483.87000000,59.49475353,58.90796658,59.20354104,0.01415861444,0.620632881,0.6295771831,0.6203086767,0.6294422034,627.90800238,1.00000000,18240,0,pointwise_triangle,mean_strain_rectangle,0.05226499,0.02144434,2698.72384590,1483.04000000,1215.68384590,2737.61672798,1483.87000000,1253.74672798,58.13380417,1456.24324876,-26.79675124,1457.05825165,-26.81174835
S18_XY_2,000099.jpg,1.972300,9312,9312,9312,9312,0,0,0.0158856368,0.01563679649,-0.0002758938023,1484.54000000,1485.87000000,59.55492866,58.98736433,59.27318453,0.01448961272,0.6272147324,0.6381077202,0.6263582073,0.6375101394,627.90800238,1.00000000,18240,0,pointwise_triangle,mean_strain_rectangle,0.13674685,0.09373667,2727.34398475,1484.54000000,1242.80398475,2774.71041823,1485.87000000,1288.84041823,58.24366628,1458.75496710,-25.78503290,1460.06186627,-25.80813373
S18_XY_2,000100.jpg,1.992300,9312,9312,9312,9312,0,0,0.01615098797,0.01592962974,-0.00034086247,1486.04000000,1487.87000000,59.61510380,59.06676207,59.34283302,0.0150290061,0.6380894332,0.6485627609,0.6377385148,0.6485067754,627.90800238,1.00000000,18240,0,pointwise_triangle,mean_strain_rectangle,0.05502544,0.00863299,2774.63089993,1486.04000000,1288.59089993,2820.17250797,1487.87000000,1332.30250797,58.42269710,1462.99831652,-23.04168348,1464.79994159,-23.07005841
S18_XY_2,000101.jpg,2.012400,9312,9312,9312,9312,0,0,0.01638159445,0.01618363489,-0.0002680536926,1488.04000000,1488.87000000,59.69533731,59.10646094,59.40308829,0.01549417578,0.647788912,0.6580877401,0.6476146353,0.6580581975,627.90800238,1.00000000,18240,0,pointwise_triangle,mean_strain_rectangle,0.02691056,0.00448937,2816.80754829,1488.04000000,1328.76754829,2861.59037239,1488.87000000,1372.72037239,58.57709223,1467.34890100,-20.69109900,1468.16735991,-20.70264009
S18_XY_2,000102.jpg,2.032400,9312,9312,9312,9312,0,0,0.01649058922,0.01631787224,-0.0002705563222,1489.10400000,1490.24600000,59.73802154,59.16108659,59.45165363,0.01572318278,0.6533804798,0.6632220123,0.6526939298,0.6627285209,627.90800238,1.00000000,18240,0,pointwise_triangle,mean_strain_rectangle,0.10518713,0.07446359,2841.12159571,1489.10400000,1352.01759571,2883.91594230,1490.24600000,1393.66994230,58.65310226,1469.10243644,-20.00156356,1470.22909716,-20.01690284
S18_XY_2,000103.jpg,2.052400,9312,9312,9312,9312,0,0,0.01675479472,0.01652593607,-0.00029386537,1491.04000000,1491.87000000,59.81568758,59.22555756,59.52281664,0.01617591939,0.6624704631,0.6733559149,0.6616029329,0.6727598035,627.90800238,1.00000000,18240,0,pointwise_triangle,mean_strain_rectangle,0.13112550,0.08860687,2880.64794921,1491.04000000,1389.60794921,2927.98161368,1491.87000000,1436.11161368,58.80337072,1473.01795876,-18.02204124,1473.83792664,-18.03207336
S18_XY_2,000104.jpg,2.072400,9312,9312,9312,9312,0,0,0.01700711107,0.01681636414,-0.0003319026152,1492.54000000,1493.37000000,59.87586271,59.28510587,59.58268082,0.0167019377,0.6730787347,0.6835847146,0.672771691,0.6833479311,627.90800238,1.00000000,18240,0,pointwise_triangle,mean_strain_rectangle,0.04563860,0.03465050,2926.77633914,1492.54000000,1434.23633914,2972.45992989,1493.37000000,1479.08992989,58.97796220,1477.39186099,-15.14813901,1478.21343713,-15.15656287
S18_XY_2,000105.jpg,2.092400,9312,9312,9312,9312,0,0,0.01730821349,0.01706463785,-0.0003665523098,1494.04000000,1495.37000000,59.93603784,59.36450362,59.65232424,0.0172323727,0.6833965692,0.6950290929,0.6832483723,0.694902701,627.90800238,1.00000000,18240,0,pointwise_triangle,mean_strain_rectangle,0.02169005,0.01818843,2971.64180957,1494.04000000,1477.60180957,3022.22399753,1495.37000000,1526.85399753,59.15401963,1481.55956392,-12.48043608,1482.87845379,-12.49154621
S18_XY_2,000106.jpg,2.112500,9312,9312,9312,9312,0,0,0.01753792615,0.01724285556,-0.000327816836,1495.54000000,1496.37000000,59.99621298,59.40420249,59.70240917,0.01762527251,0.6913729316,0.7037924098,0.6909164615,0.7035948805,627.90800238,1.00000000,18240,0,pointwise_triangle,mean_strain_rectangle,0.06606734,0.02807429,3006.32575887,1495.54000000,1510.78575887,3060.32989385,1496.37000000,1563.95989385,59.28442756,1485.06959808,-10.47040192,1485.89378718,-10.47621282
S18_XY_2,000107.jpg,2.132500,9312,9312,9312,9312,0,0,0.01770244818,0.01752699073,-0.0003755250408,1497.04000000,1498.37000000,60.05638811,59.48360024,59.77205257,0.01805398549,0.7015751425,0.7120794803,0.7009477178,0.7115404483,627.90800238,1.00000000,18240,0,pointwise_triangle,mean_strain_rectangle,0.08951092,0.07575564,3050.68845821,1497.04000000,1553.64845821,3096.36490851,1498.37000000,1597.99490851,59.42672229,1488.39092050,-8.64907950,1489.71323649,-8.65676351
S18_XY_2,000108.jpg,2.152500,9312,9312,9312,9312,0,0,0.01801669526,0.01775099784,-0.0003361997553,1497.54000000,1499.37000000,60.07644649,59.52329911,59.80179149,0.01858306538,0.7114971455,0.7235397628,0.710863495,0.7232137741,627.90800238,1.00000000,18240,0,pointwise_triangle,mean_strain_rectangle,0.08913814,0.04507502,3093.83271753,1497.54000000,1596.29271753,3146.19813298,1499.37000000,1646.82813298,59.60232995,1492.54513885,-4.99486115,1494.36903511,-5.00096489
S18_XY_2,000109.jpg,2.172500,9312,9312,9312,9312,0,0,0.01831892937,0.01806574866,-0.0003070047255,1499.54000000,1501.37000000,60.15668000,59.60269686,59.88161036,0.01917618111,0.7234916172,0.7356454557,0.7232807371,0.7355324215,627.90800238,1.00000000,18240,0,pointwise_triangle,mean_strain_rectangle,0.02915606,0.01536768,3145.98877948,1499.54000000,1646.44877948,3198.83782239,1501.37000000,1697.46782239,59.79919183,1497.47609615,-2.06390385,1499.30357741,-2.06642259
S18_XY_2,000110.jpg,2.192600,9312,9312,9312,9312,0,0,0.01855508729,0.0182814856,-0.0003269318491,1500.54000000,1502.37000000,60.19679676,59.64239573,59.92151979,0.01961707694,0.7326795237,0.7450750936,0.7321072255,0.744825927,627.90800238,1.00000000,18240,0,pointwise_triangle,mean_strain_rectangle,0.07817137,0.03345300,3185.94093658,1500.54000000,1685.40093658,3239.84110998,1502.37000000,1737.47110998,59.94553019,1501.14126244,0.60126244,1502.97199572,0.60199572
S18_XY_2,000111.jpg,2.212600,9312,9312,9312,9312,0,0,0.01884476718,0.01860341017,-0.0003284253639,1501.54000000,1504.37000000,60.23691351,59.72179347,59.98101247,0.02021106407,0.7449116239,0.7569882586,0.7445959946,0.7568554431,627.90800238,1.00000000,18240,0,pointwise_triangle,mean_strain_rectangle,0.04238934,0.01754833,3239.13028807,1501.54000000,1737.59028807,3291.64362218,1504.37000000,1787.27362218,60.14268130,1505.58715091,4.04715091,1508.42477870,4.05477870
S18_XY_2,000112.jpg,2.232600,9312,9312,9312,9312,0,0,0.01907716009,0.01885931945,-0.0003159585591,1502.04000000,1505.37000000,60.25697189,59.76149235,60.01076624,0.02069021811,0.7551841978,0.7668831047,0.7545467784,0.7664801584,627.90800238,1.00000000,18240,0,pointwise_triangle,mean_strain_rectangle,0.08447712,0.05257101,3283.79894971,1502.04000000,1781.75894971,3334.66979433,1505.37000000,1829.29979433,60.30171799,1509.32237946,7.28237946,1512.66852439,7.29852439
S18_XY_2,000113.jpg,2.252600,9312,9312,9312,9312,0,0,0.01940479237,0.01916726719,-0.0003367502042,1502.86000000,1506.51000000,60.28986763,59.80674906,60.04976593,0.02131495652,0.7675403741,0.779774265,0.7670429535,0.7794684876,627.90800238,1.00000000,18240,0,pointwise_triangle,mean_strain_rectangle,0.06484912,0.03922896,3337.52782655,1502.86000000,1834.66782655,3390.72496455,1506.51000000,1884.21496455,60.50907580,1514.35510625,11.49510625,1518.03302444,11.52302444
S18_XY_2,000114.jpg,2.272700,9312,9312,9312,9312,0,0,0.01971700994,0.01943407819,-0.0003461562389,1504.04000000,1507.87000000,60.33720540,59.86073953,60.10038899,0.02187976612,0.7786641467,0.7917940061,0.7781782351,0.7915528188,627.90800238,1.00000000,18240,0,pointwise_triangle,mean_strain_rectangle,0.06244220,0.03047015,3385.89779079,1504.04000000,1881.85779079,3442.99090621,1507.87000000,1935.12090621,60.69654256,1518.95901850,14.91901850,1522.82700940,14.95700940
S18_XY_2,000115.jpg,2.292700,9312,9312,9312,9312,0,0,0.01994044356,0.01969759229,-0.0003911928654,1505.54000000,1508.87000000,60.39738054,59.90043840,60.15044908,0.02235303272,0.788836795,0.8015182876,0.7882521529,0.8009985143,627.90800238,1.00000000,18240,0,pointwise_triangle,mean_strain_rectangle,0.07416943,0.06489067,3430.13194175,1505.54000000,1924.59194175,3485.27540510,1508.87000000,1976.40540510,60.85362514,1523.14019609,17.60019609,1526.50912475,17.63912475
S18_XY_2,000116.jpg,2.312700,9312,9312,9312,9312,0,0,0.02028026323,0.01998037249,-0.0003412889795,1506.54000000,1510.87000000,60.43749729,59.97983615,60.20997125,0.02295751469,0.8010123643,0.8145722995,0.8001508784,0.8140674374,627.90800238,1.00000000,18240,0,pointwise_triangle,mean_strain_rectangle,0.10766543,0.06201722,3483.07547760,1506.54000000,1976.53547760,3542.03870932,1510.87000000,2031.16870932,61.05425961,1527.66530783,21.12530783,1532.05602482,21.18602482
S18_XY_2,000117.jpg,2.332700,9312,9312,9312,9312,0,0,0.02061028345,0.0203354462,-0.0003190179563,1507.04000000,1512.37000000,60.45755567,60.03938446,60.24955847,0.02363038879,0.8146204491,0.8280114041,0.8140399753,0.827643762,627.90800238,1.00000000,18240,0,pointwise_triangle,mean_strain_rectangle,0.07130778,0.04442033,3542.24808040,1507.04000000,2035.20808040,3600.47652873,1512.37000000,2088.10652873,61.27759420,1532.75456154,25.71456154,1538.17550711,25.80550711
S18_XY_2,000118.jpg,2.352800,9312,9312,9312,9312,0,0,0.02098311427,0.02062780775,-0.0003619661315,1507.54000000,1513.37000000,60.47761405,60.07908333,60.27933676,0.02428813835,0.8270332705,0.8418459999,0.8265756933,0.8417856103,627.90800238,1.00000000,18240,0,pointwise_triangle,mean_strain_rectangle,0.05535817,0.00717398,3596.22326952,1507.54000000,2088.68326952,3660.63407862,1513.37000000,2147.26407862,61.49590879,1537.96553371,30.42553371,1543.91319617,30.54319617
S18_XY_2,000119.jpg,2.372800,9312,9312,9312,9312,0,0,0.02129905699,0.02103206909,-0.0003624622535,1508.04000000,1513.87000000,60.49767243,60.09893277,60.29929138,0.02500195332,0.8421307651,0.8557602765,0.8417384129,0.8554899641,627.90800238,1.00000000,18240,0,pointwise_triangle,mean_strain_rectangle,0.04661214,0.03159738,3661.87233522,1508.04000000,2153.83233522,3721.13810813,1513.87000000,2207.26810813,61.73283213,1543.89177765,35.85177765,1549.86037866,35.99037866
S18_XY_2,000120.jpg,2.392800,9312,9312,9312,9312,0,0,0.02162559579,0.02131458435,-0.0003550824391,1509.04000000,1514.87000000,60.53778918,60.13863164,60.33920061,0.02559953019,0.8543096415,0.8685837231,0.8534849928,0.8681666916,627.90800238,1.00000000,18240,0,pointwise_triangle,mean_strain_rectangle,0.09662134,0.04803588,3714.83025119,1509.04000000,2205.79025119,3776.89883596,1514.87000000,2262.02883596,61.93117471,1548.85412698,39.81412698,1554.83794421,39.96794421
S18_XY_2,000121.jpg,2.412800,9312,9312,9312,9312,0,0,0.02198421079,0.02166109075,-0.0003701649858,1510.54000000,1515.87000000,60.59796432,60.17833051,60.38924091,0.02629056001,0.8683278298,0.883182939,0.8674366194,0.8824870038,627.90800238,1.00000000,18240,0,pointwise_triangle,mean_strain_rectangle,0.10274069,0.07886068,3775.78612428,1510.54000000,2265.24612428,3840.38121549,1515.87000000,2324.51121549,62.16053540,1554.84609062,44.30609062,1560.33242641,44.46242641
S18_XY_2,000122.jpg,2.432900,9312,9312,9312,9312,0,0,0.02232900975,0.02212608633,-0.0003602735556,1511.04000000,1516.87000000,60.61802269,60.21802939,60.41901908,0.02709083531,0.8851125248,0.8979149216,0.88467489,0.8977047599,627.90800238,1.00000000,18240,0,pointwise_triangle,mean_strain_rectangle,0.04946844,0.02341101,3848.77171380,1511.04000000,2337.73171380,3904.44090994,1516.87000000,2387.57090994,62.42615590,1561.23717425,50.19717425,1567.26084850,50.39084850
S18_XY_2,000123.jpg,2.452900,9312,9312,9312,9312,0,0,0.02275483392,0.02240005885,-0.0003864385,1511.54000000,1517.37000000,60.63808107,60.23787882,60.43897370,0.02778600702,0.8980259606,0.9135773064,0.8972536382,0.9131977977,627.90800238,1.00000000,18240,0,pointwise_triangle,mean_strain_rectangle,0.08607627,0.04155821,3904.92374553,1511.54000000,2393.38374553,3972.54631088,1517.37000000,2455.17631088,62.65689133,1567.00869873,55.46869873,1573.05264114,55.68264114
S18_XY_2,000124.jpg,2.472900,9312,9312,9312,9312,0,0,0.02314462703,0.02282844777,-0.0003778596669,1511.54000000,1518.27400000,60.63808107,60.27376660,60.45674711,0.02859847092,0.9148245058,0.9298897648,0.9139195039,0.9293320287,627.90800238,1.00000000,18240,0,pointwise_triangle,mean_strain_rectangle,0.09902424,0.06001473,3977.96955997,1511.54000000,2466.42955997,4043.47845451,1518.27400000,2525.20445451,62.92655738,1573.29021303,61.75021303,1580.29931388,62.02531388
S18_XY_2,000125.jpg,2.492900,9312,9312,9312,9312,0,0,0.02356212742,0.02316943783,-0.0003708151191,1512.54000000,1518.37000000,60.67819783,60.27757770,60.47888293,0.02935088963,0.9291866315,0.9458775011,0.9283516384,0.9453177291,627.90800238,1.00000000,18240,0,pointwise_triangle,mean_strain_rectangle,0.08994362,0.05921523,4040.42099054,1512.54000000,2527.88099054,4112.99859520,1518.37000000,2594.62859520,63.17629374,1580.00060017,67.46060017,1586.09062324,67.72062324
S18_XY_2,000126.jpg,2.513000,9312,9312,9312,9312,0,0,0.0239770502,0.02356911195,-0.0004268762148,1383.04000000,1380.87000000,55.48307795,54.81898267,55.15402896,0.03169796188,0.9455027916,0.9623947188,0.9444579397,0.9618729219,627.90800238,1.00000000,18240,0,pointwise_triangle,mean_strain_rectangle,0.11062980,0.05424800,4111.36923013,1383.04000000,2728.32923013,4184.82110153,1380.87000000,2803.95110153,,0.00000000,-1383.04000000,0.00000000,-1380.87000000
S18_XY_2,000127.jpg,2.533000,9312,9312,9312,9312,0,0,0.02433824765,0.02400198009,-0.0004121460329,783.04000000,758.37000000,31.41302447,30.10643427,30.78053499,0.03950309084,0.9617995315,0.9778002832,0.960942686,0.9772182039,627.90800238,1.00000000,18240,0,pointwise_triangle,mean_strain_rectangle,0.08916718,0.05956493,4182.23302396,783.04000000,3399.19302396,4251.80976005,758.37000000,3493.43976005,,0.00000000,-783.04000000,0.00000000,-758.37000000
S18_XY_2,000128.jpg,2.553000,9312,9312,9312,9312,0,0,0.0247958504,0.02436977439,-0.0004191339889,168.54000000,140.87000000,6.76127802,5.59238023,6.25922995,0.04739469475,0.9780039923,0.9957216645,0.9765885181,0.9946739958,627.90800238,1.00000000,18240,0,pointwise_triangle,mean_strain_rectangle,0.14494070,0.10532785,4252.69555692,168.54000000,4084.15555692,4329.73804975,140.87000000,4188.86804975,,0.00000000,-168.54000000,0.00000000,-140.87000000
