Repository: P20230101/ultimate-brain-wiki

# 终极大脑 Wiki

这是一个从零搭建的中文 LLM Wiki / 第二大脑仓库。它把原始资料、编译后的知识页和维护协议分开，让 Obsidian 作为阅读与导航环境，让 LLM 作为维护者持续更新知识结构。

## 在线入口

GitHub Pages 启用后，入口页为 `index.md` 渲染出的站点首页。

## 结构

```text
.
├── AGENTS.md          # LLM 维护协议
├── index.md           # 内容索引与首页
├── log.md             # 追加式工作日志
├── raw/               # 原始资料，不可变
├── wiki/              # 编译后的知识页
└── schema/            # 模板与处理规范
```

## 使用方式

1. 把新资料放入 `raw/`。
2. 让 LLM 按 `AGENTS.md` 的 ingest 流程处理。
3. 在 Obsidian 中阅读 `index.md`、`log.md` 和 `wiki/` 页面。
4. 周期性运行 lint，检查矛盾、孤页、缺失来源和长期未验证问题。

File: Agents/PA12实验数据处理/应力应变/S15_XY_0.2_应力应变.csv
照片,时间/s,X向力/N,Y向力/N,X向位移/mm,X向应变,X向应力/MPa,Y向位移/mm,Y向应变,Y向应力/MPa
000001.jpg,0.105,0.0,0.0,0.0,0.0,0.0,0.0,0.0,0.0
000002.jpg,0.20501408450704228,17.18,17.83,0.022499999999999076,0.0007499999999999692,0.5726666666666667,0.01860000000000106,0.0006200000000000353,0.5943333333333333
000003.jpg,0.3050281690140845,30.68,31.33,0.041999999999999815,0.001399999999999994,1.0226666666666666,0.0389999999999997,0.00129999999999999,1.0443333333333333
000004.jpg,0.4050422535211267,44.68,44.33,0.060542253521125744,0.002018075117370858,1.4893333333333334,0.05668450704225236,0.0018894835680750787,1.4776666666666667
000005.jpg,0.5050563380281691,58.68,59.33,0.08200000000000074,0.002733333333333358,1.956,0.07899999999999885,0.002633333333333295,1.9776666666666667
000006.jpg,0.6050704225352113,73.68,73.33,0.10266338028169031,0.0034221126760563434,2.4560000000000004,0.09774084507042247,0.0032580281690140823,2.4443333333333332
000007.jpg,0.7050845070422534,87.18,86.83,0.12018450704225181,0.004006150234741727,2.906,0.11909999999999954,0.003969999999999985,2.8943333333333334
000008.jpg,0.8050985915492958,101.68,101.83,0.13969859154929587,0.004656619718309862,3.3893333333333335,0.13860000000000028,0.0046200000000000095,3.3943333333333334
000009.jpg,0.9051126760563382,116.79267605633814,116.4990140845072,0.1600999999999999,0.005336666666666664,3.8930892018779377,0.15830140845070417,0.005276713615023473,3.883300469483573
000010.jpg,1.0051267605633802,132.18,132.83,0.17970000000000041,0.0059900000000000135,4.406000000000001,0.1786000000000012,0.005953333333333374,4.427666666666667
000011.jpg,1.1051408450704225,146.68,145.83,0.20110000000000028,0.006703333333333342,4.889333333333334,0.19905915492957682,0.006635305164319228,4.861000000000001
000012.jpg,1.2051549295774648,159.68,160.83,0.22170000000000023,0.007390000000000008,5.322666666666667,0.21879999999999988,0.00729333333333333,5.361000000000001
000013.jpg,1.305169014084507,173.68,174.33,0.2411999999999992,0.008039999999999973,5.789333333333333,0.2372999999999994,0.00790999999999998,5.811000000000001
000014.jpg,1.4051830985915492,188.18,189.33,0.2608830985915489,0.008696103286384963,6.272666666666667,0.25980000000000025,0.008660000000000008,6.311000000000001
000015.jpg,1.5051971830985915,202.18,203.33,0.2832000000000008,0.009440000000000026,6.739333333333334,0.2794774647887319,0.009315915492957731,6.777666666666667
000016.jpg,1.605211267605634,216.18,218.33,0.2997999999999994,0.009993333333333314,7.206,0.29879999999999995,0.009959999999999998,7.277666666666667
000017.jpg,1.7052253521126763,230.68,231.83,0.32107464788732365,0.010702488262910788,7.689333333333334,0.3195253521126755,0.010650845070422518,7.727666666666667
000018.jpg,1.8052394366197184,244.68,245.83,0.3410394366197185,0.011367981220657282,8.156,0.33779999999999966,0.011259999999999989,8.194333333333335
000019.jpg,1.9052535211267605,258.68,259.83,0.3615535211267602,0.012051784037558673,8.622666666666667,0.3584000000000014,0.011946666666666713,8.661
000020.jpg,2.0052676056338026,273.0814084507041,273.73140845070407,0.38180000000000014,0.01272666666666667,9.10271361502347,0.378481690140843,0.012616056338028099,9.124380281690135
000021.jpg,2.105281690140845,287.18,289.83,0.4030464788732395,0.013434882629107985,9.572666666666667,0.3973999999999993,0.013246666666666644,9.661
000022.jpg,2.2052957746478876,301.18,303.83,0.4217999999999993,0.014059999999999977,10.039333333333333,0.4182957746478859,0.013943192488262864,10.127666666666666
000023.jpg,2.3053098591549297,315.68,316.83,0.44229999999999947,0.014743333333333315,10.522666666666668,0.44040000000000035,0.01468000000000001,10.561
000024.jpg,2.4053239436619718,328.18,330.83,0.4619,0.015396666666666666,10.939333333333334,0.46089999999999876,0.015363333333333291,11.027666666666667
000025.jpg,2.505338028169014,341.68,343.83,0.4820619718309871,0.016068732394366236,11.389333333333333,0.4794999999999998,0.01598333333333333,11.461
000026.jpg,2.6053521126760564,355.68,357.83,0.5022521126760573,0.01674173708920191,11.856,0.4989999999999988,0.01663333333333329,11.927666666666665
000027.jpg,2.7053661971830985,369.68,371.33,0.5225000000000009,0.017416666666666695,12.322666666666667,0.5186000000000011,0.017286666666666704,12.377666666666666
000028.jpg,2.805380281690141,383.18,384.83,0.5409999999999986,0.018033333333333287,12.772666666666668,0.5396197183098597,0.01798732394366199,12.827666666666666
000029.jpg,2.905394366197183,396.18,398.33,0.5593492957746484,0.018644976525821613,13.206,0.5576000000000008,0.018586666666666692,13.277666666666667
000030.jpg,3.0054084507042256,410.18,412.33,0.5809999999999995,0.01936666666666665,13.672666666666666,0.5820000000000007,0.019400000000000025,13.744333333333334
000031.jpg,3.105422535211268,426.18,428.33,0.6004028169014095,0.020013427230046985,14.206,0.6000225352112665,0.02000075117370888,14.277666666666667
000032.jpg,3.20543661971831,439.18,440.33,0.625,0.020833333333333332,14.639333333333333,0.6194929577464787,0.020649765258215956,14.677666666666665
000033.jpg,3.3054507042253527,451.68,454.33,0.6415000000000006,0.021383333333333355,15.056000000000001,0.6390507042253528,0.021301690140845094,15.144333333333332
000034.jpg,3.4054647887323943,465.18,467.33,0.6631,0.022103333333333332,15.506,0.6592000000000002,0.02197333333333334,15.577666666666666
000035.jpg,3.505478873239437,479.18,480.33,0.6846000000000014,0.02282000000000005,15.972666666666667,0.6796000000000006,0.022653333333333355,16.011
000036.jpg,3.605492957746479,491.68,493.33,0.7050000000000001,0.023500000000000004,16.389333333333333,0.7001999999999988,0.02333999999999996,16.444333333333333
000037.jpg,3.705507042253521,504.68,506.83,0.7217000000000002,0.024056666666666674,16.822666666666667,0.7193070422535222,0.023976901408450737,16.894333333333332
000038.jpg,3.805521126760564,517.68,520.33,0.7416690140845059,0.02472230046948353,17.255999999999997,0.7401999999999997,0.024673333333333325,17.344333333333335
000039.jpg,3.905535211267605,531.68,532.83,0.7616999999999994,0.02538999999999998,17.722666666666665,0.7592647887323949,0.02530882629107983,17.761000000000003
000040.jpg,4.005549295774649,544.68,545.33,0.783199999999999,0.026106666666666632,18.156,0.7801999999999989,0.02600666666666663,18.177666666666667
000041.jpg,4.105563380281691,558.806760563381,559.4567605633811,0.8017000000000003,0.026723333333333342,18.626892018779365,0.7992366197183092,0.026641220657276973,18.648558685446037
000042.jpg,4.205577464788733,572.68,574.33,0.8231999999999999,0.02744,19.089333333333332,0.8197802816901412,0.027326009389671373,19.144333333333336
000043.jpg,4.305591549295776,586.18,586.33,0.8413915492957749,0.02804638497652583,19.53933333333333,0.8417999999999992,0.028059999999999974,19.544333333333334
000044.jpg,4.405605633802817,598.68,599.33,0.8629056338028178,0.028763521126760595,19.956,0.8604000000000003,0.028680000000000008,19.977666666666668
000045.jpg,4.50561971830986,611.18,612.33,0.8819000000000017,0.029396666666666724,20.372666666666664,0.8798000000000012,0.02932666666666671,20.411
000046.jpg,4.605633802816902,624.18,625.33,0.9012999999999991,0.030043333333333304,20.805999999999997,0.8994,0.02998,20.844333333333335
000047.jpg,4.705647887323944,636.68,638.33,0.9208999999999996,0.030696666666666653,21.222666666666665,0.9185478873239425,0.030618262910798087,21.27766666666667
000048.jpg,4.805661971830986,648.68,650.83,0.9423999999999992,0.03141333333333331,21.622666666666664,0.9403999999999986,0.03134666666666662,21.694333333333336
000049.jpg,4.905676056338028,661.68,663.33,0.9615760563380285,0.032052535211267615,22.055999999999997,0.9599999999999991,0.031999999999999966,22.111
000050.jpg,5.005690140845071,674.68,676.33,0.9814000000000007,0.03271333333333336,22.48933333333333,0.9794999999999998,0.03264999999999999,22.544333333333334
000051.jpg,5.105704225352113,687.18,689.33,1.0026042253521137,0.03342014084507046,22.906,0.9987042253521121,0.033290140845070405,22.977666666666668
000052.jpg,5.205718309859155,701.61661971831,702.26661971831,1.0237535211267605,0.034125117370892015,23.387220657277,1.0204000000000004,0.03401333333333335,23.408887323943667
000053.jpg,5.305732394366197,714.18,715.33,1.0418999999999983,0.03472999999999994,23.805999999999997,1.0387591549295774,0.03462530516431925,23.844333333333335
000054.jpg,5.4057464788732394,727.18,728.83,1.0616000000000003,0.03538666666666668,24.23933333333333,1.0576000000000008,0.03525333333333336,24.294333333333334
000055.jpg,5.505760563380282,739.18,740.33,1.0820000000000007,0.03606666666666669,24.639333333333333,1.0791000000000004,0.035970000000000016,24.677666666666667
000056.jpg,5.6057746478873245,751.68,752.83,1.1047253521126752,0.03682417840375584,25.055999999999997,1.0985999999999994,0.03661999999999998,25.094333333333335
000057.jpg,5.705788732394367,763.68,765.33,1.1242112676056344,0.037473708920187816,25.456,1.1209999999999987,0.037366666666666624,25.511000000000003
000058.jpg,5.8058028169014095,775.18,777.33,1.140600000000001,0.03802000000000003,25.839333333333332,1.1386000000000003,0.037953333333333346,25.911
000059.jpg,5.905816901408452,787.18,790.33,1.1632830985915472,0.03877610328638491,26.23933333333333,1.1601,0.038669999999999996,26.344333333333335
000060.jpg,6.005830985915495,799.18,802.33,1.1854309859154952,0.039514366197183175,26.639333333333333,1.1796000000000006,0.03932000000000002,26.744333333333334
000061.jpg,6.105845070422537,811.68,814.33,1.201045070422536,0.040034835680751196,27.055999999999997,1.2000450704225365,0.04000150234741788,27.144333333333336
000062.jpg,6.205859154929578,823.68,826.33,1.2224183098591546,0.04074727699530515,27.456,1.2187999999999999,0.040626666666666665,27.544333333333334
000063.jpg,6.305873239436621,837.863098591552,839.5764788732416,1.2420999999999989,0.0414033333333333,27.928769953051734,1.2400732394366205,0.041335774647887354,27.985882629108055
000064.jpg,6.405887323943663,850.18,851.83,1.2637,0.04212333333333333,28.339333333333332,1.2598000000000003,0.04199333333333334,28.394333333333336
000065.jpg,6.505901408450706,861.18,863.83,1.2822999999999993,0.042743333333333314,28.706,1.2832000000000008,0.04277333333333336,28.794333333333334
000066.jpg,6.605915492957747,872.18,875.83,1.3017000000000003,0.04339000000000001,29.072666666666667,1.3006309859154932,0.04335436619718311,29.194333333333336
000067.jpg,6.705929577464789,884.68,888.33,1.3231591549295771,0.044105305164319236,29.48933333333333,1.3184704225352117,0.043949014084507056,29.611
000068.jpg,6.805943661971832,895.18,899.33,1.341800000000001,0.0447266666666667,29.839333333333332,1.3398000000000003,0.04466000000000001,29.977666666666668
000069.jpg,6.905957746478874,907.18,910.83,1.3632577464788742,0.04544192488262914,30.23933333333333,1.3584000000000014,0.04528000000000005,30.361
000070.jpg,7.005971830985917,918.18,921.83,1.3837718309859177,0.04612572769953059,30.605999999999998,1.3798281690140843,0.04599427230046948,30.727666666666668
000071.jpg,7.105985915492958,928.68,934.33,1.40328591549296,0.04677619718309867,30.956,1.4003859154929579,0.04667953051643193,31.144333333333336
000072.jpg,7.206,941.18,946.33,1.4208999999999996,0.04736333333333332,31.372666666666664,1.4189999999999987,0.04729999999999996,31.544333333333334
000073.jpg,7.3060140845070425,952.215211267606,956.3511267605637,1.4442999999999984,0.04814333333333328,31.740507042253533,1.4413999999999998,0.04804666666666666,31.87837089201879
000074.jpg,7.406028169014085,964.68,969.83,1.4628718309859163,0.04876239436619721,32.156,1.459999999999999,0.048666666666666636,32.327666666666666
000075.jpg,7.506042253521128,975.68,981.83,1.4824000000000002,0.04941333333333334,32.522666666666666,1.481399999999999,0.049379999999999966,32.72766666666667
000076.jpg,7.6060563380281705,986.68,992.83,1.5028436619718306,0.050094788732394355,32.88933333333333,1.5020563380281686,0.05006854460093895,33.09433333333333
000077.jpg,7.706070422535211,998.18,1002.83,1.5262366197183095,0.05087455399061032,33.272666666666666,1.5214999999999996,0.05071666666666665,33.42766666666667
000078.jpg,7.806084507042255,1008.18,1014.33,1.5420845070422544,0.05140281690140848,33.606,1.5419999999999998,0.051399999999999994,33.811
000079.jpg,7.906098591549297,1018.68,1025.83,1.5625,0.052083333333333336,33.955999999999996,1.5596000000000014,0.051986666666666716,34.19433333333333
000080.jpg,8.006112676056338,1029.68,1036.83,1.5827985915492953,0.052759953051643174,34.32266666666667,1.58,0.05266666666666667,34.561
000081.jpg,8.10612676056338,1040.18,1047.33,1.602753521126763,0.053425117370892096,34.67266666666667,1.600473239436619,0.05334910798122063,34.910999999999994
000082.jpg,8.206140845070424,1050.68,1058.33,1.624014084507042,0.0541338028169014,35.022666666666666,1.6199999999999992,0.05399999999999997,35.27766666666666
000083.jpg,8.306154929577465,1060.68,1068.33,1.6407394366197199,0.054691314553990664,35.356,1.6395999999999997,0.054653333333333325,35.611
000084.jpg,8.40616901408451,1072.0180281690186,1079.0835211267638,1.6612690140845086,0.05537563380281695,35.73393427230062,1.6588619718309818,0.05529539906103273,35.96945070422546
000085.jpg,8.506183098591551,1084.18,1091.33,1.6836000000000002,0.05612000000000001,36.13933333333333,1.6815999999999995,0.056053333333333316,36.37766666666666
000086.jpg,8.606197183098592,1094.18,1100.83,1.7042971830985927,0.05680990610328642,36.47266666666667,1.7002000000000006,0.05667333333333335,36.69433333333333
000087.jpg,8.706211267605633,1103.18,1111.83,1.7231014084507041,0.05743671361502347,36.772666666666666,1.7196999999999996,0.057323333333333316,37.061
000088.jpg,8.806225352112676,1113.18,1121.83,1.7420999999999989,0.05806999999999996,37.106,1.740425352112677,0.058014178403755896,37.39433333333333
000089.jpg,8.90623943661972,1123.18,1131.83,1.763839436619719,0.05879464788732396,37.43933333333334,1.7607,0.05869,37.727666666666664
000090.jpg,9.006253521126762,1132.68,1140.83,1.7848718309859137,0.05949572769953046,37.756,1.780199999999999,0.05933999999999996,38.02766666666666
000091.jpg,9.106267605633803,1142.68,1151.33,1.8017000000000003,0.060056666666666675,38.089333333333336,1.8020408450704224,0.06006802816901408,38.37766666666666
000092.jpg,9.206281690140846,1152.18,1161.83,1.8232999999999997,0.06077666666666666,38.406,1.8202999999999996,0.06067666666666665,38.727666666666664
000093.jpg,9.306295774647888,1161.68,1170.33,1.8417999999999992,0.06139333333333331,38.72266666666667,1.8417999999999992,0.06139333333333331,39.010999999999996
000094.jpg,9.406309859154932,1170.68,1180.33,1.8633000000000006,0.06211000000000002,39.022666666666666,1.8599887323943705,0.06199962441314568,39.34433333333333
000095.jpg,9.506323943661972,1180.1659154929575,1190.1539436619717,1.883700000000001,0.06279000000000004,39.338863849765254,1.8827999999999996,0.06275999999999998,39.671798122065724
000096.jpg,9.606338028169015,1191.18,1201.33,1.9027042253521138,0.0634234741784038,39.706,1.900076056338028,0.06333586854460092,40.044333333333334
000097.jpg,9.706352112676056,1200.18,1209.83,1.9228000000000005,0.06409333333333335,40.006,1.9215126760563361,0.0640504225352112,40.327666666666666
000098.jpg,9.806366197183099,1209.18,1219.33,1.9442999999999984,0.06480999999999995,40.306000000000004,1.9417661971830995,0.06472553990610332,40.64433333333333
000099.jpg,9.906380281690142,1218.18,1227.83,1.9639000000000006,0.06546333333333336,40.606,1.959999999999999,0.0653333333333333,40.92766666666667
000100.jpg,10.006394366197185,1226.18,1236.83,1.983005633802815,0.06610018779342716,40.87266666666667,1.9794,0.06598,41.227666666666664
000101.jpg,10.106408450704226,1235.68,1245.33,2.0039,0.06679666666666666,41.18933333333334,1.9988169014084516,0.06662723004694839,41.510999999999996
000102.jpg,10.206422535211269,1243.68,1253.83,2.0235000000000003,0.06745000000000001,41.456,2.021302816901411,0.06737676056338036,41.794333333333334
000103.jpg,10.30643661971831,1252.18,1263.33,2.0432098591549313,0.06810699530516437,41.739333333333335,2.042,0.06806666666666666,42.111
000104.jpg,10.406450704225353,1260.18,1271.33,2.0645000000000007,0.06881666666666669,42.006,2.0615000000000006,0.06871666666666669,42.37766666666666
000105.jpg,10.506464788732394,1268.18,1279.33,2.082464788732393,0.06941549295774643,42.272666666666666,2.0820000000000007,0.06940000000000003,42.64433333333333
000106.jpg,10.606478873239437,1276.6377464788754,1287.8088732394376,2.105500000000001,0.07018333333333336,42.55459154929585,2.1015999999999995,0.07005333333333331,42.926962441314586
000107.jpg,10.706492957746478,1286.18,1296.33,2.124556338028169,0.07081854460093898,42.87266666666667,2.1209999999999987,0.07069999999999996,43.211
000108.jpg,10.806507042253521,1293.68,1303.83,2.14400704225352,0.07146690140845066,43.12266666666667,2.140599999999999,0.07135333333333331,43.461
000109.jpg,10.906521126760564,1301.18,1311.83,2.163621126760564,0.07212070422535213,43.37266666666667,2.1625690140845055,0.07208563380281685,43.727666666666664
000110.jpg,11.006535211267607,1309.18,1319.33,2.1859478873239375,0.07286492957746458,43.63933333333333,2.1815999999999995,0.07271999999999998,43.977666666666664
000111.jpg,11.106549295774649,1315.68,1326.33,2.204550704225351,0.07348502347417837,43.856,2.2007492957746493,0.07335830985915498,44.211
000112.jpg,11.206563380281692,1322.18,1333.33,2.2240929577464783,0.0741364319248826,44.07266666666667,2.2217704225352133,0.07405901408450712,44.44433333333333
000113.jpg,11.306577464788733,1329.68,1340.83,2.2451000000000008,0.07483666666666669,44.32266666666667,2.241200000000001,0.0747066666666667,44.69433333333333
000114.jpg,11.406591549295776,1336.68,1347.33,2.263108450704223,0.07543694835680743,44.556000000000004,2.2645999999999997,0.07548666666666666,44.910999999999994
000115.jpg,11.506605633802819,1343.18,1354.33,2.284705633802819,0.07615685446009396,44.772666666666666,2.283411267605638,0.07611370892018794,45.14433333333333
000116.jpg,11.60661971830986,1349.68,1360.33,2.3057000000000016,0.07685666666666673,44.989333333333335,2.3026999999999997,0.07675666666666665,45.34433333333333
000117.jpg,11.706633802816903,1356.6307042253538,1367.9638028169024,2.3232999999999997,0.07744333333333332,45.22102347417846,2.3206295774647874,0.07735431924882624,45.598793427230085
000118.jpg,11.806647887323944,1363.18,1373.33,2.3437,0.07812333333333334,45.43933333333334,2.342447887323944,0.07808159624413147,45.77766666666666
000119.jpg,11.906661971830989,1369.68,1378.83,2.3651999999999997,0.07884,45.656,2.3633000000000006,0.07877666666666669,45.961
000120.jpg,12.00667605633803,1375.18,1384.33,2.3850521126760604,0.07950173708920201,45.839333333333336,2.381508450704226,0.0793836150234742,46.14433333333333
000121.jpg,12.106690140845073,1380.18,1390.33,2.404990140845074,0.08016633802816914,46.006,2.4029901408450733,0.08009967136150245,46.34433333333333
000122.jpg,12.206704225352112,1385.68,1395.33,2.4254042253521124,0.08084680751173708,46.18933333333334,2.423095774647887,0.08076985915492957,46.510999999999996
000123.jpg,12.306718309859155,1390.68,1400.33,2.4452999999999996,0.08150999999999999,46.356,2.4440183098591532,0.08146727699530511,46.67766666666667
000124.jpg,12.406732394366198,1395.18,1404.33,2.466800000000001,0.0822266666666667,46.506,2.4628999999999994,0.08209666666666665,46.811
000125.jpg,12.506746478873241,1400.18,1409.33,2.4852999999999987,0.0828433333333333,46.67266666666667,2.4845535211267578,0.08281845070422526,46.977666666666664
000126.jpg,12.606760563380282,1404.18,1413.33,2.505139436619716,0.08350464788732387,46.806000000000004,2.5029000000000003,0.08343000000000002,47.111
000127.jpg,12.706774647887325,1408.68,1417.33,2.527074647887325,0.08423582159624417,46.956,2.5234000000000005,0.08411333333333335,47.24433333333333
000128.jpg,12.806788732394367,1412.4687323943665,1421.33,2.546800000000001,0.08489333333333336,47.082291079812215,2.5439000000000007,0.08479666666666669,47.37766666666666
000129.jpg,12.906802816901411,1416.68,1425.33,2.566202816901411,0.0855400938967137,47.22266666666667,2.56369718309859,0.085456572769953,47.510999999999996
000130.jpg,13.006816901408452,1420.18,1428.33,2.584900000000001,0.08616333333333337,47.339333333333336,2.5818169014084535,0.08606056338028178,47.611
000131.jpg,13.106830985915494,1424.18,1430.83,2.6075521126760552,0.08691840375586851,47.47266666666667,2.6035000000000004,0.08678333333333335,47.69433333333333
000132.jpg,13.206845070422535,1427.18,1434.33,2.627054929577467,0.08756849765258222,47.57266666666667,2.6229999999999993,0.08743333333333331,47.811
000133.jpg,13.306859154929578,1429.18,1436.33,2.644499999999999,0.08814999999999996,47.63933333333333,2.6434999999999995,0.08811666666666665,47.87766666666666
000134.jpg,13.40687323943662,1432.18,1439.33,2.667,0.08889999999999999,47.739333333333335,2.664999999999999,0.0888333333333333,47.977666666666664
000135.jpg,13.506887323943664,1434.68,1441.83,2.6885000000000012,0.0896166666666667,47.82266666666667,2.6865000000000006,0.08955000000000002,48.061
000136.jpg,13.606901408450705,1436.68,1443.33,2.7078999999999986,0.09026333333333329,47.88933333333333,2.7051,0.09017,48.111
000137.jpg,13.706915492957748,1438.68,1445.33,2.726415492957747,0.0908805164319249,47.956,2.7246845070422516,0.09082281690140839,48.17766666666667
000138.jpg,13.806929577464789,1440.18,1447.33,2.7461,0.09153666666666667,48.006,2.745099999999999,0.0915033333333333,48.24433333333333
000139.jpg,13.906943661971834,1443.6236619718338,1448.33,2.769443661971833,0.09231478873239443,48.12078873239446,2.7647000000000013,0.0921566666666667,48.27766666666666
000140.jpg,14.006957746478873,1444.68,1450.83,2.7871000000000006,0.09290333333333335,48.156,2.783238028169013,0.0927746009389671,48.361
000141.jpg,14.106971830985916,1446.18,1451.33,2.806700000000001,0.0935566666666667,48.206,2.8046999999999986,0.09348999999999995,48.37766666666666
000142.jpg,14.206985915492957,1447.68,1453.33,2.8271000000000015,0.09423666666666672,48.256,2.8232999999999997,0.09410999999999999,48.44433333333333
000143.jpg,14.307,1449.68,1454.33,2.845699999999999,0.09485666666666663,48.32266666666667,2.8437,0.09479,48.477666666666664
000144.jpg,14.407014084507043,1450.18,1454.33,2.867114084507042,0.09557046948356808,48.339333333333336,2.862312676056339,0.0954104225352113,48.477666666666664
000145.jpg,14.507028169014085,1451.18,1456.33,2.887699999999999,0.09625666666666663,48.37266666666667,2.885671830985915,0.09618906103286383,48.544333333333334
000146.jpg,14.607042253521128,1452.18,1457.33,2.9063,0.09687666666666667,48.406,2.9063,0.09687666666666667,48.577666666666666
000147.jpg,14.707056338028169,1454.18,1458.33,2.925756338028169,0.09752521126760563,48.47266666666667,2.9246999999999996,0.09749,48.611
000148.jpg,14.807070422535212,1454.68,1459.33,2.9473704225352115,0.09824568075117372,48.489333333333335,2.9442999999999984,0.09814333333333328,48.64433333333333
000149.jpg,14.907084507042256,1455.6377464788718,1459.83,2.965884507042256,0.09886281690140854,48.52125821596239,2.964884507042255,0.09882948356807517,48.660999999999994
000150.jpg,15.007098591549298,1455.68,1460.83,2.9873985915492973,0.09957995305164324,48.522666666666666,2.9852999999999987,0.09950999999999996,48.69433333333333
000151.jpg,15.10711267605634,1457.68,1461.83,3.0059000000000005,0.10019666666666668,48.589333333333336,3.0058999999999987,0.10019666666666663,48.727666666666664
000152.jpg,15.207126760563382,1459.18,1462.83,3.0273000000000003,0.10091000000000001,48.63933333333333,3.0244,0.10081333333333334,48.760999999999996
000153.jpg,15.307140845070421,1459.68,1463.33,3.04704084507042,0.10156802816901399,48.656,3.0439000000000007,0.10146333333333336,48.77766666666666
000154.jpg,15.407154929577468,1460.68,1464.33,3.0665549295774674,0.10221849765258224,48.68933333333334,3.0671605633802788,0.1022386854460093,48.811
000155.jpg,15.507169014084509,1461.68,1464.83,3.087069014084509,0.10290230046948363,48.72266666666667,3.0869,0.10289666666666666,48.827666666666666
000156.jpg,15.607183098591552,1462.68,1465.33,3.1083999999999996,0.10361333333333332,48.756,3.105500000000001,0.1035166666666667,48.84433333333333
000157.jpg,15.707197183098593,1463.18,1466.33,3.1279000000000003,0.10426333333333335,48.772666666666666,3.1249000000000002,0.10416333333333334,48.87766666666666
000158.jpg,15.807211267605636,1464.18,1466.83,3.145711267605634,0.10485704225352113,48.806000000000004,3.1455,0.10485000000000001,48.89433333333333
000159.jpg,15.907225352112677,1464.68,1467.83,3.167,0.10556666666666666,48.82266666666667,3.165099999999999,0.1055033333333333,48.92766666666667
000160.jpg,16.00723943661972,1465.5602816901405,1468.4497183098595,3.1875,0.10625,48.85200938967135,3.1865000000000006,0.10621666666666668,48.94832394366198
000161.jpg,16.10725352112676,1466.18,1469.33,3.207228169014085,0.10690760563380283,48.87266666666667,3.2046070422535244,0.10682023474178415,48.977666666666664
000162.jpg,16.207267605633806,1466.68,1470.33,3.2264999999999997,0.10754999999999999,48.88933333333333,3.2256,0.10752,49.010999999999996
000163.jpg,16.307281690140847,1468.68,1471.33,3.2458183098591515,0.10819394366197171,48.956,3.2451000000000008,0.10817000000000003,49.044333333333334
000164.jpg,16.40729577464789,1470.18,1472.33,3.2668661971831003,0.10889553990610334,49.006,3.2658957746478876,0.10886319248826291,49.077666666666666
000165.jpg,16.50730985915493,1471.18,1473.33,3.2871000000000006,0.10957000000000001,49.03933333333334,3.2840999999999987,0.10946999999999996,49.111
000166.jpg,16.60732394366197,1472.18,1474.33,3.3076000000000008,0.11025333333333336,49.07266666666667,3.3046999999999986,0.11015666666666662,49.14433333333333
000167.jpg,16.70733802816902,1473.18,1475.83,3.3284380281690193,0.11094793427230064,49.106,3.324795774647882,0.11082652582159606,49.19433333333333
000168.jpg,16.807352112676057,1474.68,1476.83,3.346347887323942,0.11154492957746473,49.156,3.345699999999999,0.1115233333333333,49.227666666666664
000169.jpg,16.9073661971831,1475.68,1477.33,3.366466197183101,0.11221553990610336,49.18933333333334,3.3643,0.11214333333333333,49.24433333333333
000170.jpg,17.00738028169014,1476.18,1478.83,3.3866999999999994,0.11288999999999998,49.206,3.3847000000000005,0.11282333333333334,49.294333333333334
000171.jpg,17.107394366197184,1477.18,1480.83,3.4072999999999993,0.11357666666666665,49.239333333333335,3.405694366197185,0.11352314553990617,49.361
000172.jpg,17.20740845070423,1478.68,1480.83,3.427108450704228,0.1142369483568076,49.28933333333334,3.4246999999999996,0.11415666666666666,49.361
000173.jpg,17.307422535211266,1480.68,1481.83,3.4473000000000003,0.11491000000000001,49.356,3.4452999999999996,0.11484333333333333,49.39433333333333
000174.jpg,17.40743661971831,1481.68,1483.83,3.466800000000001,0.11556000000000004,49.38933333333333,3.4657999999999998,0.11552666666666665,49.461
000175.jpg,17.507450704225352,1482.68,1484.83,3.4867507042253525,0.11622502347417842,49.42266666666667,3.4842999999999993,0.1161433333333333,49.49433333333333
000176.jpg,17.607464788732397,1484.68,1485.83,3.5069000000000017,0.11689666666666672,49.489333333333335,3.5039,0.11679666666666666,49.52766666666666
000177.jpg,17.707478873239438,1485.68,1487.33,3.5283000000000015,0.11761000000000005,49.522666666666666,3.5253999999999994,0.11751333333333332,49.577666666666666
000178.jpg,17.80749295774648,1487.18,1488.33,3.546885915492961,0.11822953051643204,49.57266666666667,3.545407042253519,0.11818023474178396,49.611
000179.jpg,17.907507042253524,1488.68,1490.33,3.5655,0.11885,49.62266666666667,3.5655,0.11885,49.67766666666667
000180.jpg,18.00752112676056,1490.18,1491.83,3.5859000000000005,0.11953000000000001,49.67266666666667,3.5848999999999993,0.11949666666666664,49.727666666666664
000181.jpg,18.107535211267606,1491.68,1492.33,3.606864788732395,0.12022882629107982,49.72266666666667,3.6054999999999993,0.12018333333333331,49.74433333333333
000182.jpg,18.207549295774648,1492.405352112676,1493.83,3.626900000000001,0.1208966666666667,49.74684507042253,3.625449295774649,0.12084830985915497,49.794333333333334
000183.jpg,18.307563380281692,1493.68,1495.83,3.6464999999999996,0.12154999999999999,49.78933333333334,3.6450633802816927,0.12150211267605643,49.861
000184.jpg,18.407577464788734,1495.18,1496.83,3.6664225352112663,0.12221408450704221,49.839333333333336,3.664999999999999,0.12216666666666663,49.89433333333333
000185.jpg,18.507591549295775,1497.68,1498.33,3.6885000000000012,0.12295000000000005,49.92266666666667,3.6864999999999988,0.12288333333333329,49.94433333333333
000186.jpg,18.60760563380282,1498.68,1499.83,3.706999999999999,0.12356666666666663,49.956,3.7041000000000004,0.12347000000000001,49.99433333333333
000187.jpg,18.707619718309864,1500.18,1501.33,3.7264999999999997,0.12421666666666666,50.006,3.7239802816901335,0.12413267605633778,50.044333333333334
000188.jpg,18.807633802816902,1502.18,1503.33,3.7470999999999997,0.12490333333333332,50.07266666666667,3.7440999999999995,0.12480333333333332,50.111
000189.jpg,18.907647887323943,1503.68,1504.33,3.7662690140845108,0.1255423004694837,50.12266666666667,3.765016901408453,0.12550056338028176,50.14433333333333
000190.jpg,19.007661971830988,1505.68,1505.33,3.7881,0.12627,50.18933333333334,3.7840999999999987,0.12613666666666662,50.17766666666667
000191.jpg,19.10767605633803,1506.18,1506.33,3.806700000000001,0.12689000000000003,50.206,3.8046999999999986,0.1268233333333333,50.211
000192.jpg,19.207690140845074,1508.18,1508.33,3.8254098591549255,0.12751366197183084,50.272666666666666,3.8248211267605665,0.12749403755868555,50.27766666666666
000193.jpg,19.30770422535211,1509.475774647888,1509.977887323944,3.845699999999999,0.12818999999999997,50.315859154929605,3.845699999999999,0.12818999999999997,50.332596244131466
000194.jpg,19.40771830985916,1510.68,1511.83,3.866199999999999,0.1288733333333333,50.356,3.8659183098591576,0.12886394366197193,50.39433333333333
000195.jpg,19.507732394366197,1512.18,1512.83,3.8877000000000006,0.12959,50.406,3.8848000000000003,0.12949333333333335,50.42766666666667
000196.jpg,19.607746478873242,1513.68,1513.83,3.9079718309859164,0.13026572769953054,50.456,3.904300000000001,0.13014333333333336,50.461
000197.jpg,19.707760563380283,1515.68,1515.83,3.9249394366197166,0.13083131455399055,50.522666666666666,3.925699999999999,0.13085666666666665,50.52766666666666
000198.jpg,19.807774647887324,1516.68,1517.33,3.948277464788731,0.13160924882629105,50.556000000000004,3.946300000000001,0.13154333333333337,50.577666666666666
000199.jpg,19.90778873239437,1518.68,1518.83,3.9657999999999998,0.13219333333333333,50.62266666666667,3.963799999999999,0.13212666666666664,50.62766666666666
000200.jpg,20.007802816901407,1520.18,1519.83,3.9863,0.13287666666666667,50.67266666666667,3.9841225352112666,0.13280408450704223,50.660999999999994
000201.jpg,20.10781690140845,1522.68,1521.83,4.0057169014084515,0.13352389671361506,50.756,4.006716901408451,0.13355723004694836,50.727666666666664
000202.jpg,20.207830985915496,1523.18,1523.33,4.0273,0.13424333333333335,50.772666666666666,4.025230985915497,0.13417436619718323,50.77766666666666
000203.jpg,20.307845070422538,1524.18,1524.83,4.048660563380285,0.13495535211267615,50.806000000000004,4.0449,0.13483,50.827666666666666
000204.jpg,20.40785915492958,1525.3208450704224,1525.9004225352112,4.0664,0.13554666666666665,50.84402816901408,4.064359154929578,0.1354786384976526,50.86334741784037
000205.jpg,20.50787323943662,1527.18,1527.33,4.0859000000000005,0.1361966666666667,50.906,4.086773239436621,0.13622577464788735,50.910999999999994
000206.jpg,20.607887323943665,1529.18,1528.33,4.1046126760563375,0.13682042253521126,50.97266666666667,4.105387323943663,0.13684624413145544,50.94433333333333
000207.jpg,20.707901408450706,1530.18,1529.83,4.127801408450708,0.13759338028169027,51.006,4.123098591549292,0.13743661971830973,50.99433333333333
000208.jpg,20.807915492957747,1531.18,1531.33,4.147500000000001,0.13825000000000004,51.03933333333334,4.1455,0.13818333333333335,51.044333333333334
000209.jpg,20.907929577464788,1533.18,1532.83,4.166929577464787,0.13889765258215955,51.106,4.166070422535212,0.13886901408450705,51.09433333333333
000210.jpg,21.007943661971833,1534.68,1533.83,4.187556338028166,0.13958521126760554,51.156,4.185443661971833,0.13951478873239445,51.12766666666666
000211.jpg,21.107957746478874,1535.68,1535.33,4.206999999999999,0.1402333333333333,51.18933333333334,4.2041,0.1401366666666667,51.17766666666667
000212.jpg,21.20797183098592,1537.68,1536.83,4.226446478873248,0.14088154929577493,51.256,4.224600000000001,0.14082000000000003,51.227666666666664
000213.jpg,21.307985915492957,1538.68,1538.33,4.247085915492956,0.14156953051643187,51.28933333333334,4.243114084507042,0.14143713615023473,51.27766666666666
000214.jpg,21.408000000000005,1540.18,1539.33,4.2675,0.14225000000000002,51.339333333333336,4.266500000000001,0.14221666666666669,51.311
000215.jpg,21.508014084507042,1540.18,1540.83,4.2881,0.14293666666666666,51.339333333333336,4.2851,0.14283666666666667,51.361
000216.jpg,21.608028169014084,1542.18,1542.33,4.307574647887327,0.14358582159624422,51.406,4.303728169014082,0.14345760563380275,51.410999999999994
000217.jpg,21.70804225352113,1543.18,1543.83,4.328100000000001,0.14427000000000004,51.43933333333334,4.325199999999999,0.1441733333333333,51.461
000218.jpg,21.80805633802817,1545.18,1544.83,4.344756338028169,0.14482521126760564,51.506,4.345699999999999,0.14485666666666663,51.49433333333333
000219.jpg,21.908070422535214,1546.18,1545.83,4.3690295774647865,0.14563431924882622,51.53933333333334,4.3642,0.14547333333333334,51.52766666666666
000220.jpg,22.008084507042252,1547.68,1546.83,4.387615492957748,0.14625384976525826,51.589333333333336,4.3847000000000005,0.14615666666666668,51.561
000221.jpg,22.108098591549297,1548.68,1548.83,4.407298591549296,0.1469099530516432,51.62266666666667,4.404300000000001,0.14681000000000002,51.62766666666666
000222.jpg,22.20811267605634,1550.18,1550.83,4.425700000000001,0.14752333333333337,51.67266666666667,4.4267,0.14755666666666667,51.69433333333333
000223.jpg,22.308126760563383,1552.18,1551.33,4.4478633802816905,0.14826211267605635,51.739333333333335,4.44586338028169,0.14819544600938966,51.711
000224.jpg,22.408140845070424,1552.539154929577,1552.33,4.467700000000001,0.14892333333333335,51.751305164319234,4.463799999999999,0.1487933333333333,51.74433333333333
000225.jpg,22.508154929577465,1553.18,1553.83,4.487300000000001,0.14957666666666672,51.772666666666666,4.486145070422534,0.14953816901408448,51.794333333333334
000226.jpg,22.60816901408451,1554.68,1555.33,4.508700000000001,0.15029000000000003,51.82266666666667,4.505899999999999,0.15019666666666662,51.84433333333333
000227.jpg,22.70818309859155,1556.18,1556.33,4.526299999999999,0.15087666666666663,51.87266666666667,4.5244,0.15081333333333333,51.87766666666666
000228.jpg,22.808197183098592,1557.18,1557.83,4.546899999999999,0.1515633333333333,51.906,4.5449,0.15149666666666667,51.92766666666667
000229.jpg,22.908211267605637,1558.68,1559.33,4.5685112676056345,0.1522837089201878,51.956,4.5654,0.15218,51.977666666666664
000230.jpg,23.008225352112678,1560.18,1559.83,4.5869,0.15289666666666665,52.006,4.5861253521126795,0.15287084507042265,51.99433333333333
000231.jpg,23.10823943661972,1561.18,1561.33,4.607615492957747,0.15358718309859157,52.03933333333334,4.604978873239437,0.1534992957746479,52.044333333333334
000232.jpg,23.208253521126764,1562.68,1561.83,4.6279,0.15426333333333334,52.089333333333336,4.6259999999999994,0.15419999999999998,52.061
000233.jpg,23.308267605633805,1563.68,1563.83,4.647767605633806,0.1549255868544602,52.12266666666667,4.644499999999999,0.15481666666666663,52.12766666666666
000234.jpg,23.408281690140846,1565.18,1565.33,4.666899999999998,0.15556333333333328,52.17266666666667,4.665999999999999,0.15553333333333327,52.17766666666667
000235.jpg,23.508295774647888,1566.532112676056,1565.83,4.686499999999999,0.15621666666666661,52.21773708920186,4.6845,0.15614999999999998,52.19433333333333
000236.jpg,23.60830985915493,1567.18,1566.83,4.708519718309855,0.15695065727699517,52.239333333333335,4.7059999999999995,0.15686666666666665,52.227666666666664
000237.jpg,23.708323943661977,1568.18,1568.33,4.725823943661979,0.15752746478873264,52.272666666666666,4.724600000000001,0.1574866666666667,52.27766666666666
000238.jpg,23.808338028169015,1569.68,1569.33,4.7471,0.15823666666666666,52.32266666666667,4.745999999999999,0.15819999999999995,52.311
000239.jpg,23.90835211267606,1570.68,1570.83,4.7666,0.15888666666666668,52.356,4.765600000000001,0.15885333333333337,52.361
000240.jpg,24.008366197183097,1571.18,1570.83,4.786100000000001,0.15953666666666672,52.37266666666667,4.7851,0.15950333333333333,52.361
000241.jpg,24.108380281690145,1572.68,1572.83,4.806700000000001,0.16022333333333336,52.42266666666667,4.80625774647887,0.16020859154929568,52.42766666666667
000242.jpg,24.208394366197187,1574.18,1573.33,4.828494366197189,0.16094981220657298,52.47266666666667,4.8245943661971875,0.1608198122065729,52.44433333333333
000243.jpg,24.308408450704224,1575.68,1574.83,4.8466999999999985,0.16155666666666663,52.522666666666666,4.845108450704224,0.16150361502347413,52.49433333333333
000244.jpg,24.40842253521127,1576.18,1575.83,4.868099999999998,0.16226999999999994,52.53933333333334,4.8652,0.16217333333333334,52.52766666666666
000245.jpg,24.50843661971831,1577.18,1577.33,4.887263380281688,0.16290877934272294,52.57266666666667,4.883743661971833,0.1627914553990611,52.577666666666666
000246.jpg,24.608450704225355,1578.68,1577.33,4.907299999999999,0.16357666666666665,52.62266666666667,4.904299999999999,0.16347666666666663,52.577666666666666
000247.jpg,24.708464788732396,1580.68,1578.33,4.9267,0.16422333333333333,52.68933333333334,4.927164788732398,0.16423882629107994,52.611
000248.jpg,24.808478873239437,1580.68,1579.33,4.9473,0.16491,52.68933333333334,4.946300000000001,0.1648766666666667,52.64433333333333
000249.jpg,24.908492957746482,1581.68,1580.33,4.967700000000001,0.16559000000000001,52.72266666666667,4.9647999999999985,0.1654933333333333,52.67766666666667
000250.jpg,25.00850704225352,1582.68,1581.83,4.985807042253519,0.16619356807511731,52.756,4.985299999999999,0.1661766666666666,52.727666666666664
000251.jpg,25.108521126760564,1583.68,1582.33,5.0068,0.16689333333333334,52.78933333333334,5.007330985915493,0.16691103286384976,52.74433333333333
000252.jpg,25.208535211267606,1584.68,1582.83,5.0283000000000015,0.16761000000000006,52.82266666666667,5.0244,0.16748,52.760999999999996
000253.jpg,25.30854929577465,1586.18,1583.83,5.0478999999999985,0.1682633333333333,52.87266666666667,5.0459,0.16819666666666666,52.794333333333334
000254.jpg,25.40856338028169,1586.68,1585.33,5.0664,0.16888,52.88933333333333,5.065963380281692,0.16886544600938974,52.84433333333333
000255.jpg,25.508577464788733,1588.18,1585.83,5.0869,0.16956333333333334,52.93933333333334,5.0869,0.16956333333333334,52.861
000256.jpg,25.608591549295777,1589.18,1585.83,5.1083,0.17027666666666666,52.97266666666667,5.106032394366199,0.17020107981220664,52.861
000257.jpg,25.708605633802822,1590.18,1587.1328169014114,5.126900000000001,0.1708966666666667,53.006,5.124999999999998,0.17083333333333328,52.90442723004705
000258.jpg,25.80861971830986,1591.18,1588.33,5.146119718309858,0.17153732394366195,53.03933333333334,5.145499999999998,0.17151666666666662,52.94433333333333
000259.jpg,25.908633802816905,1592.18,1589.33,5.166633802816904,0.17222112676056345,53.07266666666667,5.165999999999999,0.17219999999999996,52.977666666666664
000260.jpg,26.008647887323946,1593.18,1589.33,5.189852112676055,0.17299507042253517,53.106,5.186499999999999,0.1728833333333333,52.977666666666664
000261.jpg,26.108661971830987,1593.18,1590.33,5.2095619718309845,0.17365206572769948,53.106,5.204438028169015,0.17348126760563384,53.010999999999996
000262.jpg,26.20867605633803,1594.68,1591.33,5.226823943661968,0.17422746478873224,53.156,5.225884507042261,0.17419615023474205,53.044333333333334
000263.jpg,26.30869014084507,1594.68,1591.83,5.246790140845068,0.1748930046948356,53.156,5.244790140845069,0.17482633802816896,53.061
000264.jpg,26.408704225352118,1595.68,1592.83,5.269499999999999,0.17564999999999997,53.18933333333334,5.265304225352118,0.1755101408450706,53.09433333333333
000265.jpg,26.508718309859155,1596.68,1592.83,5.288818309859154,0.17629394366197182,53.22266666666667,5.284818309859155,0.1761606103286385,53.09433333333333
000266.jpg,26.6087323943662,1596.68,1593.83,5.30667323943662,0.17688910798122065,53.22266666666667,5.3056,0.17685333333333333,53.12766666666666
000267.jpg,26.70874647887324,1598.18,1594.83,5.325846478873242,0.1775282159624414,53.272666666666666,5.325946478873242,0.17753154929577472,53.160999999999994
000268.jpg,26.808760563380282,1599.5602816901408,1595.83,5.3466999999999985,0.1782233333333333,53.31867605633803,5.345939436619718,0.17819798122065725,53.19433333333333
000269.jpg,26.908774647887327,1600.18,1595.83,5.367099999999999,0.1789033333333333,53.339333333333336,5.366099999999999,0.17886999999999997,53.19433333333333
000270.jpg,27.008788732394365,1600.18,1596.33,5.386699999999999,0.17955666666666664,53.339333333333336,5.3847000000000005,0.17949,53.211
000271.jpg,27.10880281690141,1601.18,1596.83,5.407825352112674,0.18026084507042248,53.37266666666667,5.4053,0.18017666666666668,53.227666666666664
000272.jpg,27.208816901408454,1602.18,1597.83,5.427883098591545,0.18092943661971816,53.406,5.425516901408454,0.1808505633802818,53.260999999999996
000273.jpg,27.308830985915495,1602.18,1598.33,5.4473,0.18157666666666666,53.406,5.4453,0.18150999999999998,53.27766666666666
000274.jpg,27.408845070422537,1602.68,1599.33,5.468545070422538,0.18228483568075127,53.42266666666667,5.4658,0.18219333333333332,53.311
000275.jpg,27.508859154929578,1602.68,1599.83,5.488159154929578,0.1829386384976526,53.42266666666667,5.485299999999999,0.1828433333333333,53.327666666666666
000276.jpg,27.608873239436623,1603.68,1600.83,5.50602676056338,0.18353422535211267,53.456,5.5057732394366194,0.1835257746478873,53.361
000277.jpg,27.708887323943667,1604.68,1600.83,5.528187323943669,0.1842729107981223,53.489333333333335,5.5244,0.18414666666666665,53.361
000278.jpg,27.808901408450705,1605.68,1600.83,5.547898591549297,0.18492995305164323,53.522666666666666,5.5459,0.18486333333333332,53.361
000279.jpg,27.908915492957746,1606.18,1602.2877464788735,5.567399999999999,0.18557999999999997,53.53933333333334,5.566476056338027,0.18554920187793425,53.40959154929578
000280.jpg,28.00892957746479,1607.18,1602.83,5.5859000000000005,0.18619666666666668,53.57266666666667,5.587899999999999,0.1862633333333333,53.42766666666667
000281.jpg,28.108943661971832,1607.68,1602.33,5.6092436619718296,0.18697478873239431,53.589333333333336,5.6065000000000005,0.18688333333333335,53.410999999999994
000282.jpg,28.208957746478877,1607.68,1602.83,5.6279,0.1875966666666667,53.589333333333336,5.625957746478877,0.1875319248826292,53.42766666666667
000283.jpg,28.308971830985914,1607.18,1603.83,5.647500000000001,0.18825000000000003,53.57266666666667,5.6455,0.18818333333333334,53.461
000284.jpg,28.408985915492963,1608.18,1603.33,5.666899999999998,0.1888966666666666,53.606,5.666899999999998,0.1888966666666666,53.44433333333333
