Repository: P20230101/ultimate-brain-wiki

# 终极大脑 Wiki

这是一个从零搭建的中文 LLM Wiki / 第二大脑仓库。它把原始资料、编译后的知识页和维护协议分开，让 Obsidian 作为阅读与导航环境，让 LLM 作为维护者持续更新知识结构。

## 在线入口

GitHub Pages 启用后，入口页为 `index.md` 渲染出的站点首页。

## 结构

```text
.
├── AGENTS.md          # LLM 维护协议
├── index.md           # 内容索引与首页
├── log.md             # 追加式工作日志
├── raw/               # 原始资料，不可变
├── wiki/              # 编译后的知识页
└── schema/            # 模板与处理规范
```

## 使用方式

1. 把新资料放入 `raw/`。
2. 让 LLM 按 `AGENTS.md` 的 ingest 流程处理。
3. 在 Obsidian 中阅读 `index.md`、`log.md` 和 `wiki/` 页面。
4. 周期性运行 lint，检查矛盾、孤页、缺失来源和长期未验证问题。

File: Agents/PA12实验数据处理/应力应变/S22_Y_0.2_应力应变.csv
照片,时间/s,X向力/N,Y向力/N,X向位移/mm,X向应变,X向应力/MPa,Y向位移/mm,Y向应变,Y向应力/MPa
000008.jpg,0.7611212121212122,0.0,0.0,,,,0.0,0.0,0.0
000016.jpg,1.5639494949494952,0.0,175.3,,,,0.16199090909090863,0.0053996969696969545,5.843333333333334
000024.jpg,2.366777777777778,0.0,267.3,,,,0.3210909090909091,0.010703030303030303,8.91
000032.jpg,3.1696060606060605,0.0,356.3,,,,0.479290909090909,0.015976363636363632,11.876666666666667
000040.jpg,3.9724343434343434,0.0,443.3,,,,0.6414909090909093,0.02138303030303031,14.776666666666667
000048.jpg,4.775262626262626,0.0,528.3,,,,0.8043282828282834,0.02681094276094278,17.61
000056.jpg,5.57809090909091,0.0,610.3,,,,0.9648727272727271,0.032162424242424235,20.34333333333333
000064.jpg,6.380919191919192,0.0,688.3,,,,1.1248181818181813,0.03749393939393938,22.94333333333333
000072.jpg,7.183747474747475,0.0,765.8,,,,1.2869909090909095,0.042899696969696983,25.526666666666664
000080.jpg,7.986575757575758,0.0,841.3,,,,1.4470909090909085,0.04823636363636362,28.043333333333333
000088.jpg,8.789404040404042,0.0,913.8,,,,1.6090989898989934,0.05363663299663311,30.459999999999997
000096.jpg,9.592232323232325,0.0,983.8,,,,1.77039090909091,0.05901303030303033,32.79333333333333
000104.jpg,10.395060606060609,0.0,1049.8,,,,1.9303818181818126,0.06434606060606042,34.99333333333333
000112.jpg,11.19788888888889,0.0,1110.3,,,,2.088802020202019,0.06962673400673397,37.01
000120.jpg,12.000717171717174,0.0,1165.8,,,,2.2508626262626272,0.07502875420875424,38.86
000128.jpg,12.803545454545455,0.0,1215.3,,,,2.414890909090907,0.08049636363636357,40.51
000136.jpg,13.60637373737374,0.0,1259.3,,,,2.5780909090909088,0.08593636363636363,41.97666666666667
000144.jpg,14.409202020202022,0.0,1296.8,,,,2.73619090909091,0.09120636363636365,43.22666666666667
000152.jpg,15.212030303030305,0.0,1327.3,,,,2.8953606060606045,0.09651202020202015,44.24333333333333
000160.jpg,16.01485858585859,0.0,1350.3,,,,3.0545909090909102,0.101819696969697,45.01
000168.jpg,16.817686868686874,0.0,1365.8,,,,3.218590909090908,0.10728636363636361,45.526666666666664
000176.jpg,17.62051515151515,0.0,1374.8,,,,3.379790909090909,0.11265969696969697,45.82666666666667
000184.jpg,18.423343434343437,0.0,1378.3,,,,3.5376777777777857,0.11792259259259286,45.943333333333335
000192.jpg,19.226171717171717,0.0,1380.3,,,,3.701836363636364,0.12339454545454547,46.01
000200.jpg,20.029,0.0,1379.8,,,,3.861190909090908,0.1287063636363636,45.99333333333333
000208.jpg,20.831828282828287,0.0,1378.8,,,,4.022390909090909,0.13407969696969696,45.96
000216.jpg,21.634656565656567,0.0,1378.8,,,,4.181247474747474,0.13937491582491582,45.96
000224.jpg,22.43748484848485,0.0,1378.8,,,,4.341690909090909,0.1447230303030303,45.96
000232.jpg,23.24031313131313,0.0,1379.3,,,,4.504790909090909,0.15015969696969697,45.97666666666667
000240.jpg,24.043141414141417,0.0,1380.3,,,,4.661990909090909,0.15539969696969697,46.01
000248.jpg,24.8459696969697,0.0,1379.8,,,,4.82509090909091,0.1608363636363637,45.99333333333333
000256.jpg,25.64879797979798,0.0,1379.3,,,,4.983492929292929,0.16611643097643097,45.97666666666667
000264.jpg,26.451626262626263,0.0,1377.8,,,,5.14839090909091,0.17161303030303035,45.92666666666666
000272.jpg,27.254454545454546,0.0,1377.8,,,,5.30459090909091,0.17681969696969702,45.92666666666666
000280.jpg,28.05728282828283,0.0,1377.3,,,,5.46569090909091,0.18218969696969697,45.91
000288.jpg,28.860111111111117,0.0,1376.8,,,,5.626902020202026,0.18756340067340088,45.89333333333333
000296.jpg,29.662939393939396,0.0,1377.3303030303018,,,,5.7878696969697,0.19292898989899002,45.91101010101006
000304.jpg,30.46576767676768,0.0,1378.8,,,,5.946190909090909,0.19820636363636362,45.96
000312.jpg,31.268595959595963,0.0,1380.8,,,,6.108290909090909,0.20360969696969697,46.026666666666664
000320.jpg,32.07142424242425,0.0,1383.3,,,,6.269433333333334,0.20898111111111112,46.11
000328.jpg,32.87425252525253,0.0,1384.3,,,,6.427690909090909,0.21425636363636363,46.14333333333333
000336.jpg,33.67708080808081,0.0,1386.3,,,,6.58869898989899,0.2196232996632997,46.21
000344.jpg,34.479909090909096,0.0,1388.3,,,,6.74989090909091,0.22499636363636366,46.276666666666664
000352.jpg,35.282737373737376,0.0,1389.8,,,,6.911728282828285,0.23039094276094285,46.32666666666667
000360.jpg,36.085565656565656,0.0,1391.8,,,,7.070756565656566,0.23569188552188555,46.39333333333333
000368.jpg,36.88839393939394,0.0,1394.3,,,,7.231896969696965,0.24106323232323218,46.47666666666667
000376.jpg,37.69122222222223,0.0,1397.3,,,,7.392713131313135,0.24642377104377117,46.57666666666667
000384.jpg,38.49405050505051,0.0,1399.3,,,,7.5545909090909085,0.25181969696969697,46.64333333333333
000392.jpg,39.29687878787879,0.0,1401.8,,,,7.713790909090909,0.2571263636363636,46.72666666666667
000400.jpg,40.099707070707076,0.0,1404.3,,,,7.872990909090909,0.2624330303030303,46.809999999999995
000408.jpg,40.902535353535356,0.0,1406.3,,,,8.03499090909091,0.26783303030303035,46.876666666666665
000416.jpg,41.705363636363636,0.0,1408.3,,,,8.194827272727274,0.2731609090909091,46.943333333333335
000424.jpg,42.50819191919193,0.0,1410.3,,,,8.355198989898982,0.27850663299663275,47.01
000432.jpg,43.31102020202021,0.0,1412.8,,,,8.516490909090908,0.2838830303030303,47.093333333333334
000440.jpg,44.11384848484848,0.0,1415.8,,,,8.676690909090908,0.28922303030303026,47.193333333333335
000448.jpg,44.916676767676776,0.0,1418.3,,,,8.837790909090907,0.29459303030303025,47.276666666666664
000456.jpg,45.719505050505056,0.0,1421.3,,,,8.998495959595965,0.2999498653198655,47.376666666666665
000464.jpg,46.52233333333334,0.0,1423.3,,,,9.15909090909091,0.30530303030303035,47.443333333333335
000472.jpg,47.32516161616162,0.0,1425.3,,,,9.318352525252529,0.31061175084175097,47.51
000480.jpg,48.1279898989899,0.0,1427.3,,,,9.480390909090909,0.3160130303030303,47.57666666666667
000488.jpg,48.93081818181819,0.0,1429.3,,,,9.640490909090909,0.32134969696969695,47.64333333333333
000496.jpg,49.73364646464647,0.0,1431.3,,,,9.800690909090909,0.32668969696969696,47.71
000504.jpg,50.536474747474756,0.0,1433.3,,,,9.960790909090909,0.3320263636363636,47.776666666666664
000512.jpg,51.339303030303036,0.0,1435.3,,,,10.122960606060607,0.33743202020202023,47.843333333333334
000520.jpg,52.142131313131316,0.0,1437.8,,,,10.282090909090908,0.34273636363636356,47.92666666666666
000528.jpg,52.94495959595961,0.0,1439.8,,,,10.443190909090909,0.3481063636363636,47.99333333333333
000536.jpg,53.74778787878788,0.0,1442.3,,,,10.60439090909091,0.353479696969697,48.07666666666667
000544.jpg,54.550616161616176,0.0,1444.3,,,,10.76449090909091,0.35881636363636366,48.14333333333333
000552.jpg,55.353444444444456,0.0,1446.3,,,,10.92369090909091,0.36412303030303034,48.21
000560.jpg,56.156272727272736,0.0,1447.3,,,,11.086518181818171,0.3695506060606057,48.24333333333333
000568.jpg,56.95910101010102,0.0,1450.3,,,,11.246990909090908,0.37489969696969694,48.343333333333334
000576.jpg,57.7619292929293,0.0,1452.3,,,,11.408090909090909,0.380269696969697,48.41
000584.jpg,58.56475757575758,0.0,1453.8,,,,11.56719090909091,0.3855730303030303,48.46
000592.jpg,59.36758585858587,0.0,1456.8,,,,11.728390909090908,0.3909463636363636,48.559999999999995
000600.jpg,60.17041414141415,0.0,1458.8,,,,11.886590909090907,0.3962196969696969,48.626666666666665
000608.jpg,60.97324242424243,0.0,1461.3,,,,12.04869090909091,0.4016230303030303,48.71
000616.jpg,61.776070707070716,0.0,1462.8,,,,12.209890909090909,0.40699636363636366,48.76
000624.jpg,62.578898989898995,0.0,1464.8,,,,12.36899090909091,0.412299696969697,48.82666666666667
000632.jpg,63.381727272727275,0.0,1465.8,,,,12.531572727272733,0.4177190909090911,48.86
000640.jpg,64.18455555555556,0.0,1466.8,,,,12.690290909090908,0.4230096969696969,48.89333333333333
000648.jpg,64.98738383838385,0.0,1468.3,,,,12.851390909090908,0.4283796969696969,48.943333333333335
000656.jpg,65.79021212121214,0.0,1469.3,,,,13.01459090909091,0.43381969696969697,48.97666666666667
000664.jpg,66.59304040404042,0.0,1471.3,,,,13.173790909090908,0.4391263636363636,49.04333333333333
000672.jpg,67.3958686868687,0.0,1473.3,,,,13.334890909090909,0.44449636363636363,49.11
000680.jpg,68.19869696969698,0.0,1475.3,,,,13.49399090909091,0.44979969696969696,49.17666666666666
000688.jpg,69.00152525252525,0.0,1477.3,,,,13.655190909090908,0.4551730303030303,49.24333333333333
000696.jpg,69.80435353535356,0.0,1479.3,,,,13.816290909090908,0.4605430303030303,49.309999999999995
000704.jpg,70.60718181818184,0.0,1480.3,,,,13.975390909090908,0.4658463636363636,49.343333333333334
000712.jpg,71.41001010101012,0.0,1481.3,,,,14.136601010101026,0.47122003367003423,49.376666666666665
000720.jpg,72.21283838383839,0.0,1482.8,,,,14.297790909090908,0.4765930303030303,49.42666666666666
000728.jpg,73.01566666666668,0.0,1483.8,,,,14.45889090909091,0.48196303030303034,49.46
000736.jpg,73.81849494949498,0.0,1484.8,,,,14.619990909090909,0.48733303030303027,49.49333333333333
000744.jpg,74.62132323232325,0.0,1486.3,,,,14.78051414141416,0.49268380471380535,49.54333333333333
000752.jpg,75.42415151515154,0.0,1487.3,,,,14.939527272727286,0.4979842424242429,49.57666666666667
000760.jpg,76.22697979797981,0.0,1488.3,,,,15.099490909090909,0.5033163636363637,49.61
000768.jpg,77.0298080808081,0.0,1490.3,,,,15.261590909090907,0.5087196969696969,49.67666666666666
000776.jpg,77.83263636363638,0.0,1491.8,,,,15.421790909090909,0.514059696969697,49.72666666666667
000784.jpg,78.63546464646467,0.0,1493.3,,,,15.581890909090909,0.5193963636363637,49.776666666666664
000792.jpg,79.43829292929294,0.0,1494.3,,,,15.743697979797966,0.5247899326599322,49.809999999999995
000800.jpg,80.24112121212123,0.0,1495.8,,,,15.903312121212139,0.5301104040404047,49.86
000808.jpg,81.0439494949495,0.0,1495.8,,,,16.065240404040416,0.5355080134680139,49.86
000816.jpg,81.8467777777778,0.0,1496.3,,,,16.225268686868716,0.5408422895622905,49.876666666666665
000824.jpg,82.64960606060609,0.0,1497.8,,,,16.384296969696994,0.5461432323232331,49.92666666666666
000832.jpg,83.45243434343436,0.0,1498.3,,,,16.543399999999984,0.5514466666666661,49.943333333333335
000840.jpg,84.25526262626265,0.0,1499.3,,,,16.70499090909091,0.5568330303030303,49.97666666666667
000848.jpg,85.05809090909092,0.0,1500.3,,,,16.86699090909091,0.5622330303030303,50.01
000856.jpg,85.86091919191921,0.0,1501.3,,,,17.027190909090912,0.5675730303030304,50.04333333333333
000864.jpg,86.6637474747475,0.0,1500.8,,,,17.186643434343413,0.5728881144781137,50.026666666666664
000872.jpg,87.46657575757578,0.0,1501.3,,,,17.34759090909091,0.5782530303030303,50.04333333333333
000880.jpg,88.26940404040405,0.0,1501.8,,,,17.50999494949496,0.5836664983164986,50.059999999999995
000888.jpg,89.07223232323234,0.0,1502.3,,,,17.668581818181803,0.5889527272727267,50.07666666666667
000896.jpg,89.87506060606063,0.0,1503.3,,,,17.830990909090907,0.5943663636363635,50.11
000904.jpg,90.6778888888889,0.0,1503.8,,,,17.989090909090912,0.5996363636363637,50.126666666666665
000912.jpg,91.48071717171719,0.0,1503.8,,,,18.151190909090907,0.605039696969697,50.126666666666665
000920.jpg,92.28354545454546,0.0,1504.8,,,,18.31039090909091,0.6103463636363636,50.16
000928.jpg,93.08637373737375,0.0,1505.3,,,,18.470964646464658,0.6156988215488219,50.17666666666666
000936.jpg,93.88920202020205,0.0,1506.3,,,,18.632690909090908,0.621089696969697,50.21
000944.jpg,94.69203030303032,0.0,1507.3,,,,18.79289090909091,0.6264296969696971,50.24333333333333
000952.jpg,95.4948585858586,0.0,1507.3,,,,18.951090909090908,0.6317030303030303,50.24333333333333
000960.jpg,96.29768686868688,0.0,1507.3,,,,19.114777777777793,0.6371592592592598,50.24333333333333
000968.jpg,97.10051515151515,0.0,1507.3,,,,19.273290909090907,0.6424430303030302,50.24333333333333
000976.jpg,97.90334343434345,0.0,1507.8,,,,19.43449090909091,0.6478163636363637,50.26
000984.jpg,98.70617171717174,0.0,1507.8,,,,19.59559090909091,0.6531863636363636,50.26
000992.jpg,99.50900000000001,0.0,1508.3,,,,19.755690909090923,0.6585230303030307,50.276666666666664
001000.jpg,100.3118282828283,0.0,1508.8,,,,19.91706262626261,0.663902087542087,50.29333333333333
001008.jpg,101.11465656565657,0.0,1509.3,,,,20.077990909090907,0.6692663636363636,50.309999999999995
001016.jpg,101.91748484848488,0.0,1509.3,,,,20.239090909090912,0.6746363636363637,50.309999999999995
001024.jpg,102.72031313131315,0.0,1510.3,,,,20.39839090909091,0.6799463636363636,50.343333333333334
001032.jpg,103.52314141414143,0.0,1510.3,,,,20.55749090909091,0.685249696969697,50.343333333333334
001040.jpg,104.32596969696971,0.0,1510.3,,,,20.718660606060624,0.6906220202020208,50.343333333333334
001048.jpg,105.128797979798,0.0,1509.8,,,,20.8795888888889,0.6959862962962967,50.32666666666667
001056.jpg,105.9316262626263,0.0,1509.6737373737049,,,,21.03918080808087,0.7013060269360291,50.32245791245683
001064.jpg,106.73445454545457,0.0,1510.3,,,,21.200090909090907,0.706669696969697,50.343333333333334
001072.jpg,107.53728282828286,0.0,1510.3,,,,21.360473737373763,0.7120157912457921,50.343333333333334
001080.jpg,108.34011111111113,0.0,1510.3,,,,21.52339090909091,0.7174463636363637,50.343333333333334
001088.jpg,109.14293939393941,0.0,1509.8,,,,21.68259090909091,0.7227530303030303,50.32666666666667
001096.jpg,109.9457676767677,0.0,1510.3,,,,21.84459090909091,0.7281530303030304,50.343333333333334
001104.jpg,110.74859595959599,0.0,1510.3,,,,22.005386868686898,0.7335128956228966,50.343333333333334
001112.jpg,111.55142424242426,0.0,1510.3,,,,22.16399090909091,0.7387996969696969,50.343333333333334
001120.jpg,112.35425252525255,0.0,1510.3,,,,22.326090909090908,0.7442030303030303,50.343333333333334
001128.jpg,113.15708080808082,0.0,1509.3,,,,22.48519090909091,0.7495063636363637,50.309999999999995
001136.jpg,113.95990909090912,0.0,1509.8,,,,22.64539090909091,0.7548463636363637,50.32666666666667
001144.jpg,114.76273737373741,0.0,1510.3,,,,22.80459090909091,0.7601530303030303,50.343333333333334
001152.jpg,115.56556565656568,0.0,1509.8,,,,22.96725656565659,0.7655752188552197,50.32666666666667
001160.jpg,116.36839393939395,0.0,1509.8,,,,23.126184848484865,0.7708728282828289,50.32666666666667
001168.jpg,117.17122222222224,0.0,1509.8,,,,23.28899090909091,0.776299696969697,50.32666666666667
001176.jpg,117.97405050505054,0.0,1509.3,,,,23.45009090909091,0.781669696969697,50.309999999999995
001184.jpg,118.77687878787881,0.0,1509.3,,,,23.61016969696972,0.7870056565656574,50.309999999999995
001192.jpg,119.5797070707071,0.0,1509.8,,,,23.77109797979801,0.7923699326599337,50.32666666666667
001200.jpg,120.38253535353537,0.0,1509.8,,,,23.931590909090907,0.7977196969696969,50.32666666666667
001208.jpg,121.18536363636366,0.0,1508.8,,,,24.09169090909091,0.8030563636363637,50.29333333333333
001216.jpg,121.98819191919195,0.0,1509.3,,,,24.25179090909091,0.8083930303030303,50.309999999999995
001224.jpg,122.79102020202023,0.0,1508.8,,,,24.41499090909091,0.8138330303030303,50.29333333333333
001232.jpg,123.59384848484851,0.0,1509.3,,,,24.571342424242395,0.8190447474747465,50.309999999999995
001240.jpg,124.3966767676768,0.0,1508.8,,,,24.73519090909091,0.8245063636363636,50.29333333333333
001248.jpg,125.19950505050507,0.0,1508.3,,,,24.89639090909091,0.829879696969697,50.276666666666664
001256.jpg,126.00233333333337,0.0,1507.3,,,,25.05589090909094,0.8351963636363647,50.24333333333333
001264.jpg,126.80516161616166,0.0,1507.3,,,,25.216690909090907,0.8405563636363635,50.24333333333333
001272.jpg,127.60798989898993,0.0,1506.3,,,,25.37679090909091,0.8458930303030303,50.21
001280.jpg,128.4108181818182,0.0,1505.8,,,,25.53799090909091,0.8512663636363638,50.193333333333335
001288.jpg,129.21364646464647,0.0,1504.8,,,,25.699509090909082,0.8566503030303028,50.16
001296.jpg,130.01647474747475,0.0,1504.3,,,,25.85976363636363,0.861992121212121,50.14333333333333
001304.jpg,130.81930303030302,0.0,1503.3,,,,26.01939090909091,0.8673130303030303,50.11
001312.jpg,131.62213131313132,0.0,1503.3,,,,26.1814595959596,0.8727153198653199,50.11
001320.jpg,132.42495959595962,0.0,1502.3,,,,26.34165454545456,0.878055151515152,50.07666666666667
001328.jpg,133.2277878787879,0.0,1502.3,,,,26.501600000000007,0.8833866666666669,50.07666666666667
001336.jpg,134.03061616161617,0.0,1501.3,,,,26.659990909090908,0.8886663636363636,50.04333333333333
001344.jpg,134.83344444444444,0.0,1501.3,,,,26.82219090909091,0.8940730303030303,50.04333333333333
001352.jpg,135.63627272727274,0.0,1500.3,,,,26.984018181818165,0.8994672727272721,50.01
001360.jpg,136.439101010101,0.0,1499.3,,,,27.14149090909091,0.9047163636363637,49.97666666666667
001368.jpg,137.2419292929293,0.0,1498.8,,,,27.3025272727273,0.9100842424242434,49.96
001376.jpg,138.0447575757576,0.0,1498.3,,,,27.463033333333314,0.9154344444444438,49.943333333333335
001384.jpg,138.84758585858586,0.0,1497.8,,,,27.623576767676756,0.9207858922558919,49.92666666666666
001392.jpg,139.65041414141413,0.0,1497.3,,,,27.78309090909091,0.9261030303030303,49.91
001400.jpg,140.45324242424243,0.0,1496.8,,,,27.94719090909091,0.9315730303030303,49.89333333333333
001408.jpg,141.25607070707073,0.0,1495.8,,,,28.106361616161642,0.9368787205387215,49.86
001416.jpg,142.058898989899,0.0,1493.8,,,,28.26839090909091,0.942279696969697,49.79333333333333
001424.jpg,142.86172727272728,0.0,1492.3,,,,28.425690909090907,0.9475230303030302,49.74333333333333
001432.jpg,143.66455555555555,0.0,1491.3,,,,28.58779090909091,0.9529263636363636,49.71
001440.jpg,144.46738383838385,0.0,1490.3,,,,28.750445454545446,0.9583481818181815,49.67666666666666
001448.jpg,145.27021212121213,0.0,1489.3,,,,28.90899090909091,0.9636330303030304,49.64333333333333
001456.jpg,146.07304040404043,0.0,1487.8,,,,29.068271717171747,0.9689423905723916,49.593333333333334
001464.jpg,146.8758686868687,0.0,1487.8,,,,29.231172727272735,0.9743724242424245,49.593333333333334
001472.jpg,147.67869696969697,0.0,1486.8,,,,29.391490909090912,0.9797163636363637,49.559999999999995
001480.jpg,148.48152525252527,0.0,1486.3,,,,29.549216161616183,0.9849738720538728,49.54333333333333
001488.jpg,149.28435353535355,0.0,1484.3,,,,29.712437373737355,0.9904145791245785,49.47666666666667
001496.jpg,150.08718181818185,0.0,1482.3,,,,29.870172727272767,0.9956724242424255,49.41
001504.jpg,150.8900101010101,0.0,1481.3,,,,30.03119090909091,1.001039696969697,49.376666666666665
001512.jpg,151.6928383838384,0.0,1478.8,,,,30.19502929292929,1.0065009764309765,49.29333333333333
001520.jpg,152.4956666666667,0.0,1477.3,,,,30.35339090909091,1.011779696969697,49.24333333333333
001528.jpg,153.29849494949494,0.0,1476.3,,,,30.51259090909091,1.0170863636363636,49.21
001536.jpg,154.10132323232324,0.0,1474.8,,,,30.672690909090907,1.0224230303030302,49.16
001544.jpg,154.9041515151515,0.0,1473.3,,,,30.83579090909091,1.027859696969697,49.11
001552.jpg,155.7069797979798,0.0,1471.3,,,,30.998990909090907,1.0332996969696968,49.04333333333333
001560.jpg,156.5098080808081,0.0,1468.3,,,,31.156726262626346,1.0385575420875448,48.943333333333335
001568.jpg,157.31263636363636,0.0,1466.3,,,,31.31719090909091,1.0439063636363637,48.876666666666665
001576.jpg,158.11546464646466,0.0,1462.3,,,,31.477926262626262,1.0492642087542088,48.74333333333333
001584.jpg,158.91829292929293,0.0,1459.8,,,,31.637590909090907,1.0545863636363635,48.66
001592.jpg,159.72112121212123,0.0,1457.3,,,,31.79981212121214,1.059993737373738,48.57666666666667
001600.jpg,160.52394949494953,0.0,1453.8,,,,31.958941414141375,1.0652980471380458,48.46
001608.jpg,161.32677777777778,0.0,1450.3,,,,32.11999090909091,1.0706663636363636,48.343333333333334
001616.jpg,162.12960606060608,0.0,1447.3,,,,32.28079696969699,1.0760265656565664,48.24333333333333
001624.jpg,162.93243434343435,0.0,1442.8,,,,32.44129090909091,1.0813763636363636,48.093333333333334
001632.jpg,163.73526262626265,0.0,1438.3,,,,32.6009161616162,1.0866972053872066,47.943333333333335
001640.jpg,164.53809090909093,0.0,1434.3,,,,32.76340909090907,1.0921136363636357,47.809999999999995
001648.jpg,165.3409191919192,0.0,1429.3,,,,32.92279090909091,1.0974263636363635,47.64333333333333
001656.jpg,166.1437474747475,0.0,1425.3,,,,33.082890909090914,1.1027630303030305,47.51
001664.jpg,166.94657575757574,0.0,1419.8,,,,33.24366666666665,1.1081222222222216,47.32666666666667
001672.jpg,167.74940404040404,0.0,1415.3,,,,33.40478686868686,1.1134928956228953,47.17666666666666
001680.jpg,168.55223232323235,0.0,1410.3,,,,33.56629090909091,1.1188763636363637,47.01
001688.jpg,169.35506060606062,0.0,1404.8,,,,33.726490909090906,1.1242163636363636,46.82666666666667
001696.jpg,170.15788888888892,0.0,1398.355555555535,,,,33.884690909090914,1.129489696969697,46.61185185185116
001704.jpg,170.96071717171716,0.0,1392.3,,,,34.04904545454547,1.1349681818181823,46.41
001712.jpg,171.76354545454546,0.0,1385.8,,,,34.208890909090904,1.1402963636363634,46.193333333333335
001720.jpg,172.56637373737377,0.0,1380.3,,,,34.367464646464676,1.1455821548821559,46.01
001728.jpg,173.36920202020204,0.0,1373.3,,,,34.52819090909091,1.150939696969697,45.776666666666664
001736.jpg,174.17203030303034,0.0,1367.3,,,,34.687390909090915,1.1562463636363638,45.57666666666667
001744.jpg,174.97485858585858,0.0,1362.3707070707048,,,,34.84859090909091,1.161619696969697,45.41235690235683
001752.jpg,175.77768686868689,0.0,1355.9565656565524,,,,35.013904040404014,1.1671301346801337,45.198552188551744
001760.jpg,176.5805151515152,0.0,1350.3,,,,35.17279090909091,1.1724263636363637,45.01
001768.jpg,177.38334343434346,0.0,1343.3,,,,35.33064343434348,1.177688114478116,44.776666666666664
001776.jpg,178.18617171717173,0.0,1332.214141414138,,,,35.492990909090906,1.183099696969697,44.407138047137934
001784.jpg,178.989,0.0,313.3,,,,36.11319090909091,1.2037730303030303,10.443333333333333

File: Agents/PA12实验数据处理/应力应变/S23_Y_2_应力应变.csv
照片,时间/s,X向力/N,Y向力/N,X向位移/mm,X向应变,X向应力/MPa,Y向位移/mm,Y向应变,Y向应力/MPa
000008.jpg,0.051,0.0,0.0,,,,0.0,0.0,0.0
000016.jpg,0.13150526315789474,0.0,78.37,,,,0.14656000000000002,0.004885333333333334,2.6123333333333334
000024.jpg,0.21201052631578948,0.0,157.37,,,,0.29791052631578996,0.009930350877192998,5.245666666666667
000032.jpg,0.29251578947368423,0.0,245.30157894736885,,,,0.4546957894736847,0.01515652631578949,8.176719298245628
000040.jpg,0.373021052631579,0.0,332.87,,,,0.6133631578947378,0.020445438596491262,11.095666666666666
000048.jpg,0.45352631578947367,0.0,415.37,,,,0.7735526315789469,0.02578508771929823,13.845666666666666
000056.jpg,0.5340315789473684,0.0,497.7173684210522,,,,0.9346315789473678,0.03115438596491226,16.590578947368407
000064.jpg,0.6145368421052633,0.0,588.37,,,,1.0982368421052628,0.036607894736842096,19.612333333333332
000072.jpg,0.695042105263158,0.0,667.37,,,,1.2618800000000006,0.042062666666666686,22.24566666666667
000080.jpg,0.7755473684210527,0.0,741.37,,,,1.420587368421053,0.04735291228070177,24.712333333333333
000088.jpg,0.8560526315789474,0.0,824.37,,,,1.5880999999999998,0.05293666666666666,27.479
000096.jpg,0.9365578947368421,0.0,892.87,,,,1.7491157894736844,0.05830385964912281,29.762333333333334
000104.jpg,1.017063157894737,0.0,960.37,,,,1.9131,0.06377000000000001,32.01233333333333
000112.jpg,1.0975684210526315,0.0,1034.37,,,,2.073436842105263,0.06911456140350876,34.479
000120.jpg,1.1780736842105264,0.0,1095.37,,,,2.2384663157894735,0.07461554385964912,36.51233333333333
000128.jpg,1.2585789473684208,0.0,1153.87,,,,2.401121052631578,0.08003736842105261,38.462333333333326
000136.jpg,1.3390842105263159,0.0,1214.37,,,,2.5617600000000005,0.08539200000000001,40.479
000144.jpg,1.4195894736842107,0.0,1262.37,,,,2.728720000000001,0.09095733333333336,42.07899999999999
000152.jpg,1.5000947368421051,0.0,1304.87,,,,2.899684210526317,0.09665614035087723,43.495666666666665
000160.jpg,1.5806,0.0,1345.87,,,,3.05884,0.10196133333333333,44.86233333333333
000168.jpg,1.6611052631578946,0.0,1375.87,,,,3.2277105263157893,0.10759035087719297,45.86233333333333
000176.jpg,1.7416105263157893,0.0,1398.37,,,,3.3937599999999994,0.11312533333333331,46.61233333333333
000184.jpg,1.8221157894736841,0.0,1417.87,,,,3.5590631578947374,0.11863543859649124,47.26233333333333
000192.jpg,1.902621052631579,0.0,1428.37,,,,3.726842105263157,0.12422807017543856,47.61233333333333
000200.jpg,1.9831263157894736,0.0,1434.87,,,,3.887039999999999,0.12956799999999996,47.82899999999999
000208.jpg,2.0636315789473683,0.0,1438.37,,,,4.056331578947368,0.13521105263157895,47.94566666666666
000216.jpg,2.1441368421052633,0.0,1437.87,,,,4.219196842105264,0.14063989473684213,47.928999999999995
000224.jpg,2.2246421052631584,0.0,1436.87,,,,4.385084210526317,0.14616947368421057,47.89566666666666
000232.jpg,2.305147368421053,0.0,1433.87,,,,4.540527368421053,0.15135091228070177,47.79566666666666
000240.jpg,2.3856526315789477,0.0,1432.37,,,,4.702787368421053,0.15675957894736842,47.745666666666665
000248.jpg,2.466157894736842,0.0,1430.87,,,,4.862615789473683,0.16208719298245608,47.69566666666666
000256.jpg,2.546663157894737,0.0,1429.87,,,,5.028963157894738,0.16763210526315794,47.66233333333333
000264.jpg,2.627168421052632,0.0,1428.87,,,,5.186920000000002,0.1728973333333334,47.629
000272.jpg,2.7076736842105267,0.0,1428.37,,,,5.349373684210526,0.17831245614035088,47.61233333333333
000280.jpg,2.7881789473684218,0.0,1427.37,,,,5.513218947368422,0.18377396491228074,47.57899999999999
000288.jpg,2.8686842105263155,0.0,1425.87,,,,5.6732,0.18910666666666665,47.528999999999996
000296.jpg,2.9491894736842106,0.0,1424.37,,,,5.831649473684211,0.1943883157894737,47.479
000304.jpg,3.029694736842105,0.0,1423.37,,,,5.994589473684211,0.19981964912280706,47.44566666666666
000312.jpg,3.1102000000000003,0.0,1422.37,,,,6.1547,0.20515666666666668,47.41233333333333
000320.jpg,3.1907052631578954,0.0,1422.37,,,,6.315840000000003,0.2105280000000001,47.41233333333333
000328.jpg,3.2712105263157896,0.0,1423.87,,,,6.477000000000002,0.21590000000000006,47.462333333333326
000336.jpg,3.351715789473684,0.0,1424.87,,,,6.63716,0.22123866666666667,47.495666666666665
000344.jpg,3.432221052631579,0.0,1425.87,,,,6.8010210526315795,0.22670070175438597,47.528999999999996
000352.jpg,3.512726315789474,0.0,1426.87,,,,6.957206315789474,0.23190687719298247,47.56233333333333
000360.jpg,3.5932315789473686,0.0,1426.37,,,,7.117871578947369,0.2372623859649123,47.54566666666666
000368.jpg,3.673736842105263,0.0,1426.37,,,,7.279773684210527,0.24265912280701757,47.54566666666666
000376.jpg,3.7542421052631583,0.0,1425.37,,,,7.439960000000001,0.2479986666666667,47.51233333333333
000384.jpg,3.8347473684210525,0.0,1425.37,,,,7.6007,0.2533566666666667,47.51233333333333
000392.jpg,3.9152526315789475,0.0,1425.87,,,,7.758379999999999,0.25861266666666666,47.528999999999996
000400.jpg,3.9957578947368426,0.0,1426.37,,,,7.919657894736844,0.26398859649122813,47.54566666666666
000408.jpg,4.076263157894736,0.0,1427.5015789473682,,,,8.079363157894736,0.26931210526315785,47.583385964912274
000416.jpg,4.1567684210526314,0.0,1428.87,,,,8.241528421052632,0.2747176140350877,47.629
000424.jpg,4.2372736842105265,0.0,1429.87,,,,8.403920000000001,0.2801306666666667,47.66233333333333
000432.jpg,4.317778947368422,0.0,1430.87,,,,8.563080000000003,0.2854360000000001,47.69566666666666
000440.jpg,4.398284210526317,0.0,1432.87,,,,8.724168421052635,0.2908056140350878,47.76233333333333
000448.jpg,4.478789473684211,0.0,1433.87,,,,8.8848,0.29616000000000003,47.79566666666666
000456.jpg,4.559294736842106,0.0,1434.37,,,,9.042294736842106,0.3014098245614035,47.81233333333333
000464.jpg,4.6398,0.0,1435.87,,,,9.20532,0.306844,47.86233333333333
000472.jpg,4.720305263157895,0.0,1437.37,,,,9.361010526315791,0.31203368421052635,47.91233333333333
000480.jpg,4.800810526315789,0.0,1438.87,,,,9.52602105263158,0.3175340350877193,47.962333333333326
000488.jpg,4.881315789473684,0.0,1441.87,,,,9.686231578947366,0.3228743859649122,48.06233333333333
000496.jpg,4.961821052631579,0.0,1442.87,,,,9.845181052631581,0.328172701754386,48.095666666666666
000504.jpg,5.042326315789474,0.0,1443.87,,,,10.004552631578948,0.33348508771929825,48.129
000512.jpg,5.122831578947369,0.0,1445.37,,,,10.168663157894736,0.3389554385964912,48.178999999999995
000520.jpg,5.203336842105264,0.0,1445.87,,,,10.327873684210529,0.34426245614035095,48.19566666666666
000528.jpg,5.283842105263158,0.0,1446.87,,,,10.490057894736843,0.3496685964912281,48.229
000536.jpg,5.364347368421053,0.0,1448.37,,,,10.653094736842109,0.35510315789473695,48.278999999999996
000544.jpg,5.444852631578948,0.0,1449.87,,,,10.813220000000003,0.36044066666666674,48.32899999999999
000552.jpg,5.525357894736843,0.0,1451.37,,,,10.974957894736844,0.3658319298245615,48.379
000560.jpg,5.605863157894736,0.0,1452.37,,,,11.137303157894735,0.37124343859649117,48.41233333333333
000568.jpg,5.686368421052631,0.0,1453.87,,,,11.296005263157893,0.37653350877192976,48.462333333333326
000576.jpg,5.766873684210526,0.0,1454.87,,,,11.45884736842105,0.3819615789473684,48.495666666666665
000584.jpg,5.847378947368421,0.0,1455.37,,,,11.618957894736843,0.3872985964912281,48.51233333333333
000592.jpg,5.927884210526316,0.0,1455.87,,,,11.778184210526316,0.3926061403508772,48.528999999999996
000600.jpg,6.00838947368421,0.0,1456.37,,,,11.938301052631578,0.3979433684210526,48.54566666666666
000608.jpg,6.088894736842105,0.0,1457.87,,,,12.10238947368421,0.4034129824561404,48.595666666666666
000616.jpg,6.1694,0.0,1458.37,,,,12.263160000000001,0.408772,48.61233333333333
000624.jpg,6.2499052631578955,0.0,1459.37,,,,12.42371052631579,0.41412368421052637,48.64566666666666
000632.jpg,6.330410526315791,0.0,1460.87,,,,12.58482105263158,0.4194940350877194,48.69566666666666
000640.jpg,6.410915789473685,0.0,1461.87,,,,12.74503157894737,0.4248343859649123,48.729
000648.jpg,6.491421052631579,0.0,1462.87,,,,12.907463157894737,0.4302487719298246,48.76233333333333
000656.jpg,6.571926315789474,0.0,1462.87,,,,13.067326315789474,0.43557754385964914,48.76233333333333
000664.jpg,6.652431578947368,0.0,1463.87,,,,13.230851578947368,0.4410283859649123,48.79566666666666
000672.jpg,6.732936842105263,0.0,1464.37,,,,13.392416842105265,0.4464138947368422,48.81233333333333
000680.jpg,6.8134421052631575,0.0,1464.87,,,,13.552126315789474,0.45173754385964915,48.82899999999999
000688.jpg,6.893947368421053,0.0,1465.87,,,,13.714742105263158,0.4571580701754386,48.86233333333333
000696.jpg,6.974452631578948,0.0,1466.87,,,,13.873905263157896,0.4624635087719299,48.89566666666666
000704.jpg,7.054957894736843,0.0,1467.87,,,,14.036157894736844,0.46787192982456144,48.928999999999995
000712.jpg,7.135463157894737,0.0,1468.87,,,,14.196326315789475,0.4732108771929825,48.962333333333326
000720.jpg,7.215968421052632,0.0,1469.87,,,,14.357436842105264,0.47858122807017545,48.995666666666665
000728.jpg,7.296473684210526,0.0,1469.87,,,,14.520973684210526,0.4840324561403509,48.995666666666665
000736.jpg,7.376978947368421,0.0,1470.37,,,,14.680678947368422,0.4893559649122807,49.01233333333333
000744.jpg,7.457484210526316,0.0,1470.37,,,,14.845668421052634,0.4948556140350878,49.01233333333333
000752.jpg,7.537989473684211,0.0,1469.87,,,,15.009769473684209,0.500325649122807,48.995666666666665
000760.jpg,7.618494736842105,0.0,1470.1173684210523,,,,15.167494736842105,0.5055831578947368,49.00391228070175
000768.jpg,7.699,0.0,1470.87,,,,15.3281,0.5109366666666666,49.028999999999996
000776.jpg,7.779505263157895,0.0,1470.87,,,,15.49126,0.5163753333333333,49.028999999999996
000784.jpg,7.86001052631579,0.0,1472.37,,,,15.65532,0.521844,49.07899999999999
000792.jpg,7.940515789473685,0.0,1472.87,,,,15.81453157894737,0.527151052631579,49.095666666666666
000800.jpg,8.02102105263158,0.0,1472.87,,,,15.976621052631579,0.5325540350877193,49.095666666666666
000808.jpg,8.101526315789473,0.0,1473.87,,,,16.13622631578947,0.5378742105263157,49.129
000816.jpg,8.182031578947369,0.0,1473.87,,,,16.29896,0.5432986666666667,49.129
000824.jpg,8.262536842105263,0.0,1473.87,,,,16.46014736842105,0.5486715789473684,49.129
000832.jpg,8.343042105263159,0.0,1473.87,,,,16.61828421052632,0.553942807017544,49.129
000840.jpg,8.423547368421053,0.0,1473.37,,,,16.782747368421056,0.5594249122807019,49.11233333333333
000848.jpg,8.504052631578949,0.0,1473.37,,,,16.943500000000004,0.5647833333333334,49.11233333333333
000856.jpg,8.584557894736843,0.0,1473.87,,,,17.103273684210528,0.5701091228070176,49.129
000864.jpg,8.665063157894737,0.0,1473.87,,,,17.261826315789477,0.5753942105263159,49.129
000872.jpg,8.745568421052633,0.0,1473.87,,,,17.423468421052632,0.5807822807017544,49.129
000880.jpg,8.826073684210527,0.0,1474.87,,,,17.585073684210528,0.5861691228070176,49.16233333333333
000888.jpg,8.906578947368422,0.0,1474.37,,,,17.74572105263158,0.5915240350877193,49.14566666666666
000896.jpg,8.987084210526316,0.0,1474.87,,,,17.905468421052632,0.5968489473684211,49.16233333333333
000904.jpg,9.067589473684212,0.0,1474.87,,,,18.06803052631579,0.6022676842105263,49.16233333333333
000912.jpg,9.148094736842104,0.0,1474.37,,,,18.22578947368421,0.6075263157894736,49.14566666666666
000920.jpg,9.2286,0.0,1474.37,,,,18.3893,0.6129766666666666,49.14566666666666
000928.jpg,9.309105263157894,0.0,1473.87,,,,18.547005263157896,0.6182335087719298,49.129
000936.jpg,9.38961052631579,0.0,1473.37,,,,18.706298947368424,0.6235432982456142,49.11233333333333
000944.jpg,9.470115789473684,0.0,1473.37,,,,18.863635789473683,0.6287878596491228,49.11233333333333
000952.jpg,9.550621052631579,0.0,1473.37,,,,19.023363157894735,0.6341121052631579,49.11233333333333
000960.jpg,9.631126315789473,0.0,1472.87,,,,19.185092631578943,0.6395030877192981,49.095666666666666
000968.jpg,9.711631578947367,0.0,1472.37,,,,19.347899999999996,0.6449299999999999,49.07899999999999
000976.jpg,9.792136842105263,0.0,1472.37,,,,19.508073684210526,0.6502691228070175,49.07899999999999
000984.jpg,9.872642105263157,0.0,1471.37,,,,19.667926315789472,0.6555975438596491,49.04566666666666
000992.jpg,9.953147368421053,0.0,1470.87,,,,19.82862736842106,0.6609542456140354,49.028999999999996
001000.jpg,10.033652631578947,0.0,1470.37,,,,19.988987368421057,0.6662995789473686,49.01233333333333
001008.jpg,10.114157894736843,0.0,1469.37,,,,20.1488,0.6716266666666667,48.979
001016.jpg,10.194663157894738,0.0,1469.37,,,,20.309926315789475,0.6769975438596492,48.979
001024.jpg,10.275168421052632,0.0,1468.87,,,,20.47202,0.6824006666666667,48.962333333333326
001032.jpg,10.355673684210528,0.0,1468.37,,,,20.631247368421057,0.6877082456140352,48.94566666666666
001040.jpg,10.43617894736842,0.0,1468.37,,,,20.792357894736845,0.6930785964912282,48.94566666666666
001048.jpg,10.516684210526316,0.0,1467.87,,,,20.952531578947372,0.6984177192982457,48.928999999999995
001056.jpg,10.59718947368421,0.0,1467.37,,,,21.115489473684207,0.7038496491228069,48.91233333333333
001064.jpg,10.677694736842106,0.0,1466.87,,,,21.27288947368421,0.7090963157894736,48.89566666666666
001072.jpg,10.7582,0.0,1465.87,,,,21.436700000000002,0.7145566666666667,48.86233333333333
001080.jpg,10.838705263157896,0.0,1464.87,,,,21.598110526315793,0.7199370175438597,48.82899999999999
001088.jpg,10.91921052631579,0.0,1463.87,,,,21.756510526315793,0.7252170175438598,48.79566666666666
001096.jpg,10.999715789473687,0.0,1463.87,,,,21.918104210526323,0.7306034736842107,48.79566666666666
001104.jpg,11.08022105263158,0.0,1462.87,,,,22.07876315789474,0.7359587719298247,48.76233333333333
001112.jpg,11.160726315789471,0.0,1462.37,,,,22.239752631578945,0.7413250877192982,48.745666666666665
001120.jpg,11.241231578947367,0.0,1460.87,,,,22.403839999999995,0.7467946666666665,48.69566666666666
001128.jpg,11.321736842105262,0.0,1460.87,,,,22.564236842105267,0.7521412280701756,48.69566666666666
001136.jpg,11.402242105263158,0.0,1459.37,,,,22.724084210526314,0.7574694736842105,48.64566666666666
001144.jpg,11.482747368421052,0.0,1458.37,,,,22.88254736842105,0.7627515789473683,48.61233333333333
001152.jpg,11.563252631578948,0.0,1456.87,,,,23.0474052631579,0.7682468421052633,48.56233333333333
001160.jpg,11.643757894736842,0.0,1456.37,,,,23.211439999999996,0.7737146666666666,48.54566666666666
001168.jpg,11.724263157894738,0.0,1454.37,,,,23.370626315789472,0.7790208771929824,48.479
001176.jpg,11.804768421052632,0.0,1453.87,,,,23.529068421052635,0.7843022807017545,48.462333333333326
001184.jpg,11.885273684210528,0.0,1452.87,,,,23.690947368421057,0.7896982456140352,48.428999999999995
001192.jpg,11.96577894736842,0.0,1451.37,,,,23.85315789473684,0.7951052631578946,48.379
001200.jpg,12.046284210526315,0.0,1450.37,,,,24.01326842105263,0.8004422807017543,48.345666666666666
001208.jpg,12.12678947368421,0.0,1449.37,,,,24.17808947368421,0.8059363157894737,48.31233333333333
001216.jpg,12.207294736842105,0.0,1447.37,,,,24.33656,0.8112186666666666,48.245666666666665
001224.jpg,12.2878,0.0,1445.37,,,,24.4998,0.81666,48.178999999999995
001232.jpg,12.368305263157895,0.0,1443.87,,,,24.66461052631579,0.8221536842105264,48.129
001240.jpg,12.44881052631579,0.0,1442.37,,,,24.82021052631579,0.827340350877193,48.07899999999999
001248.jpg,12.529315789473685,0.0,1440.87,,,,24.980815789473688,0.8326938596491229,48.028999999999996
001256.jpg,12.609821052631581,0.0,1439.37,,,,25.146160000000002,0.8382053333333334,47.979
001264.jpg,12.690326315789475,0.0,1437.37,,,,25.308926315789478,0.8436308771929826,47.91233333333333
001272.jpg,12.77083157894737,0.0,1436.37,,,,25.470548421052634,0.8490182807017544,47.879
001280.jpg,12.851336842105264,0.0,1434.37,,,,25.633540000000004,0.8544513333333335,47.81233333333333
001288.jpg,12.931842105263158,0.0,1432.37,,,,25.792842105263162,0.8597614035087721,47.745666666666665
001296.jpg,13.012347368421054,0.0,1430.37,,,,25.95579473684211,0.8651931578947369,47.678999999999995
001304.jpg,13.092852631578948,0.0,1428.37,,,,26.11883473684211,0.8706278245614036,47.61233333333333
001312.jpg,13.173357894736842,0.0,1425.37,,,,26.278437894736847,0.8759479298245616,47.51233333333333
001320.jpg,13.253863157894736,0.0,1422.37,,,,26.443989473684212,0.8814663157894738,47.41233333333333
001328.jpg,13.334368421052632,0.0,1419.37,,,,26.6046052631579,0.8868201754385967,47.31233333333333
001336.jpg,13.414873684210527,0.0,1416.37,,,,26.76536,0.8921786666666667,47.212333333333326
001344.jpg,13.49537894736842,0.0,1413.37,,,,26.92914105263158,0.8976380350877193,47.11233333333333
001352.jpg,13.575884210526315,0.0,1409.37,,,,27.09158,0.9030526666666667,46.979
001360.jpg,13.656389473684209,0.0,1405.1752631578956,,,,27.250168421052628,0.9083389473684209,46.83917543859652
001368.jpg,13.736894736842105,0.0,1400.87,,,,27.41288947368421,0.9137629824561403,46.69566666666666
001376.jpg,13.8174,0.0,1396.37,,,,27.575000000000003,0.9191666666666668,46.54566666666666
001384.jpg,13.897905263157895,0.0,1390.87,,,,27.73521052631579,0.9245070175438597,46.36233333333333
001392.jpg,13.97841052631579,0.0,1385.37,,,,27.896321052631578,0.9298773684210526,46.178999999999995
001400.jpg,14.058915789473685,0.0,1379.87,,,,28.053540000000005,0.9351180000000002,45.995666666666665
001408.jpg,14.13942105263158,0.0,1373.87,,,,28.219078947368423,0.9406359649122807,45.79566666666666
001416.jpg,14.219926315789474,0.0,1367.37,,,,28.375026315789476,0.9458342105263159,45.57899999999999
001424.jpg,14.300431578947368,0.0,1360.37,,,,28.536063157894738,0.951202105263158,45.345666666666666
001432.jpg,14.380936842105264,0.0,1354.37,,,,28.696236842105264,0.9565412280701755,45.14566666666666
001440.jpg,14.461442105263158,0.0,1345.87,,,,28.858726315789475,0.9619575438596492,44.86233333333333
001448.jpg,14.541947368421052,0.0,1338.37,,,,29.01944210526316,0.9673147368421053,44.61233333333333
001456.jpg,14.622452631578948,0.0,1330.37,,,,29.177705263157897,0.9725901754385966,44.345666666666666
001464.jpg,14.702957894736842,0.0,1320.37,,,,29.33882,0.9779606666666666,44.01233333333333
001472.jpg,14.783463157894738,0.0,1312.87,,,,29.500926315789478,0.983364210526316,43.76233333333333
001480.jpg,14.863968421052633,0.0,1304.87,,,,29.66013684210526,0.9886712280701754,43.495666666666665
001488.jpg,14.944473684210529,0.0,1296.37,,,,29.824247368421055,0.9941415789473685,43.212333333333326
001496.jpg,15.024978947368421,0.0,1288.87,,,,29.981478947368423,0.9993826315789475,42.962333333333326
001504.jpg,15.105484210526317,0.0,1281.87,,,,30.14015263157895,1.004671754385965,42.729
001512.jpg,15.18598947368421,0.0,1273.8805263157906,,,,30.29979052631579,1.0099930175438596,42.462684210526355
001520.jpg,15.266494736842105,0.0,1266.87,,,,30.465889473684214,1.0155296491228072,42.229
001528.jpg,15.347,0.0,1259.37,,,,30.6201,1.02067,41.979
